Repository: leschultz/materials_application_domain_machine_learning

# Application Domain

Research with respect to application domain with a materials science emphasis is contained within. The GitHub repo can be found in [here](https://github.com/leschultz/application_domain.git).

## Structure
The structure of the code packages is as follows:

```
├── LICENSE
├── README.md
├── examples
├── mad
│   ├── datasets
│   │   ├── data
│   ├── ml
│   └── plots
├── setup.py
└── tests
```

## Coding Style

Python scripts follow PEP 8 guidelines. A usefull tool to use to check a coding style is pycodestyle.

```
pycodestyle <script>
```

File: src/madml/data/fluence.csv (part 2 of 6)
temperature_C,wt_percent_Cu,wt_percent_Ni,wt_percent_Mn,wt_percent_P,wt_percent_Si,wt_percent_C,log(fluence_n_cm2),log(flux_n_cm2_sec),group,Measured_DT41J_[C]
283.3333333333333,0.14,0.19,1.06,0.016,0.27,0.13,19.85853719756964,11.054379221187649,original,65.27777777777777
283.3333333333333,0.14,0.19,1.06,0.016,0.27,0.13,19.9304395947667,11.04602671423302,original,63.05555555555556
284.44444444444446,0.14,0.19,1.06,0.016,0.27,0.13,18.790988475088817,11.213000622105824,original,41.11111111111112
282.77777777777777,0.14,0.19,1.06,0.016,0.27,0.13,19.24303804868629,11.252869747916654,original,39.44444444444444
282.77777777777777,0.14,0.19,1.06,0.016,0.27,0.13,19.48995847942484,11.2058220374787,original,48.333333333333336
283.3333333333333,0.14,0.19,1.06,0.016,0.27,0.13,19.681241237375588,11.089012945277984,original,53.333333333333336
284.44444444444446,0.195,0.597,1.327,0.005,0.229,0.215,18.78175537465247,11.237625788930444,original,56.66666666666666
283.3333333333333,0.195,0.597,1.327,0.005,0.229,0.215,19.238046103128795,11.141544310267914,original,90.55555555555556
283.8888888888889,0.195,0.597,1.327,0.005,0.229,0.215,19.47421626407625,11.167198684216665,original,91.11111111111111
283.8888888888889,0.195,0.597,1.327,0.005,0.229,0.215,19.69284691927723,11.052277082066077,original,109.7611111111111
284.44444444444446,0.195,0.597,1.327,0.005,0.229,0.215,18.78175537465247,11.237625788930444,original,69.55000000000001
283.3333333333333,0.195,0.597,1.327,0.005,0.229,0.215,19.238046103128795,11.141544310267914,original,93.4388888888889
283.8888888888889,0.195,0.597,1.327,0.005,0.229,0.215,19.47421626407625,11.167198684216665,original,111.21666666666668
283.8888888888889,0.195,0.597,1.327,0.005,0.229,0.215,19.69284691927723,11.052277082066077,original,109.01111111111112
283.3333333333333,0.195,0.597,1.327,0.005,0.229,0.215,19.94051648493257,11.102855131744876,original,121.0
283.3333333333333,0.195,0.597,1.327,0.005,0.229,0.215,19.94051648493257,11.102855131744876,original,120.0
283.8888888888889,0.195,0.597,1.327,0.005,0.229,0.215,19.832508912706235,11.054720188905424,original,119.0
283.8888888888889,0.195,0.597,1.327,0.005,0.229,0.215,19.832508912706235,11.054720188905424,original,128.0
284.44444444444446,0.03,0.9,0.937,0.004,0.324,0.139,18.78175537465247,11.237625788930444,original,-8.88888888888889
283.3333333333333,0.03,0.9,0.937,0.004,0.324,0.139,19.238046103128795,11.141544310267914,original,-0.5555555555555556
283.8888888888889,0.03,0.9,0.937,0.004,0.324,0.139,19.47421626407625,11.167198684216665,original,-10.555555555555555
283.8888888888889,0.03,0.9,0.937,0.004,0.324,0.139,19.69284691927723,11.052277082066077,original,8.627777777777776
283.3333333333333,0.03,0.9,0.937,0.004,0.324,0.139,19.94051648493257,11.102855131744876,original,31.0
283.8888888888889,0.03,0.9,0.937,0.004,0.324,0.139,19.832508912706235,11.054720188905424,original,38.0
276.6666666666667,0.101,0.483,1.461,0.011,0.214,0.22,18.68841982200271,10.80044713070281,original,31.11111111111111
280.0,0.101,0.483,1.461,0.011,0.214,0.22,18.927883410330708,10.65675509667242,original,40.0
282.22222222222223,0.101,0.483,1.461,0.011,0.214,0.22,19.187520720836464,10.55645442437005,original,34.44444444444444
280.0,0.101,0.483,1.461,0.011,0.214,0.22,18.927883410330708,10.65675509667242,original,41.66666666666666
282.22222222222223,0.101,0.483,1.461,0.011,0.214,0.22,19.187520720836464,10.55645442437005,original,42.77777777777778
276.6666666666667,0.174,0.665,1.465,0.01,0.186,0.219,18.68841982200271,10.80044713070281,original,64.44444444444444
282.22222222222223,0.174,0.665,1.465,0.01,0.186,0.219,19.187520720836464,10.55645442437005,original,86.8111111111111
276.6666666666667,0.301,0.6,1.563,0.013,0.202,0.14,18.68841982200271,10.80044713070281,original,116.66666666666669
280.0,0.301,0.6,1.563,0.013,0.202,0.14,18.927883410330708,10.65675509667242,original,125.0
282.22222222222223,0.301,0.6,1.563,0.013,0.202,0.14,19.187520720836464,10.55645442437005,original,121.66666666666669
277.77777777777777,0.11,0.61,1.43,0.013,0.23,0.205,17.414973347970818,9.139024727982733,original,3.888888888888889
277.77777777777777,0.11,0.61,1.43,0.013,0.23,0.205,17.69897000433602,9.0727738096956,original,13.4
285.0,0.05,0.69,0.67,0.01,0.2,0.19,18.76863810124761,11.123703458634008,original,19.444444444444443
285.0,0.05,0.69,0.67,0.01,0.2,0.19,19.00860017176192,11.094820216855732,original,34.44444444444444
284.44444444444446,0.05,0.69,0.67,0.01,0.2,0.19,19.227886704613677,10.89023100694105,original,18.88888888888889
285.0,0.05,0.69,0.67,0.01,0.2,0.19,19.561101383649056,10.831845855335414,original,26.11111111111111
282.77777777777777,0.05,0.69,0.67,0.01,0.2,0.19,19.76342799356294,10.780321547280783,original,42.0
285.0,0.07,0.69,0.66,0.01,0.23,0.18,18.76863810124761,11.123703458634008,original,-6.666666666666667
285.0,0.07,0.69,0.66,0.01,0.23,0.18,19.00860017176192,11.094820216855732,original,8.333333333333334
284.44444444444446,0.07,0.69,0.66,0.01,0.23,0.18,19.227886704613677,10.89023100694105,original,-18.88888888888889
285.0,0.07,0.69,0.66,0.01,0.23,0.18,19.561101383649056,10.831845855335414,original,38.333333333333336
282.77777777777777,0.07,0.69,0.66,0.01,0.23,0.18,19.76342799356294,10.780321547280783,original,51.0
285.0,0.2,0.18,1.34,0.014,0.23,0.24,18.76863810124761,11.123703458634008,original,50.0
285.0,0.2,0.18,1.34,0.014,0.23,0.24,19.00860017176192,11.094820216855732,original,53.333333333333336
284.44444444444446,0.2,0.18,1.34,0.014,0.23,0.24,19.227886704613677,10.89023100694105,original,50.0
285.0,0.24,0.52,1.3,0.009,0.5,0.07,18.76863810124761,11.123703458634008,original,81.66666666666667
285.0,0.24,0.52,1.3,0.009,0.5,0.07,19.00860017176192,11.094820216855732,original,87.77777777777777
284.44444444444446,0.24,0.52,1.3,0.009,0.5,0.07,19.227886704613677,10.89023100694105,original,91.66666666666669
285.0,0.24,0.52,1.3,0.009,0.5,0.07,19.561101383649056,10.831845855335414,original,122.22222222222224
282.77777777777777,0.24,0.52,1.3,0.009,0.5,0.07,19.76342799356294,10.780321547280783,original,121.0
282.77777777777777,0.24,0.52,1.3,0.009,0.5,0.07,19.76342799356294,10.780321547280783,original,121.0
284.0,0.16,0.745,0.71,0.013,0.0,0.227,18.465382851448418,10.334354767087058,original,14.959256193278543
284.0,0.16,0.745,0.71,0.013,0.0,0.227,18.69635638873333,10.933120126085448,original,27.120644127071767
284.0,0.16,0.745,0.71,0.013,0.0,0.227,19.255272505103303,11.494470180164868,original,60.13675642388536
284.0,0.16,0.745,0.71,0.013,0.0,0.227,19.986771734266245,12.22353547161836,original,152.97131497715785
284.0,0.25,0.2,1.33,0.009,0.0,0.08,18.465382851448418,10.334354767087058,original,40.20036534363644
284.0,0.25,0.2,1.33,0.009,0.0,0.08,18.69635638873333,10.933120126085448,original,47.400180994237154
284.0,0.25,0.2,1.33,0.009,0.0,0.08,19.255272505103303,11.494470180164868,original,60.13675642388536
284.0,0.25,0.2,1.33,0.009,0.0,0.08,19.986771734266245,12.22353547161836,original,134.57054150757006
276.6666666666667,0.12,0.7,1.43,0.013,0.23,0.24,17.380211241711606,9.122133587265331,original,26.666666666666668
277.77777777777777,0.08,0.59,1.39,0.01,0.23,0.0,17.361727836017593,9.044309740408856,original,2.7777777777777777
277.77777777777777,0.13,0.1,1.19,0.014,0.0,0.0,17.361727836017593,9.044309740408856,original,0.5555555555555556
285.55555555555554,0.12,0.09,1.35,0.007,0.23,0.19,18.68033551341456,11.074318936831329,original,18.88888888888889
285.0,0.12,0.09,1.35,0.007,0.23,0.19,19.652246341003323,10.844022508289816,original,57.90555555555555
285.55555555555554,0.1,0.2,1.29,0.01,0.22,0.2,18.68033551341456,11.074318936831329,original,8.88888888888889
285.55555555555554,0.1,0.2,1.29,0.01,0.22,0.2,18.72427586960079,10.723042142680988,original,24.444444444444443
285.55555555555554,0.09,0.2,1.32,0.01,0.19,0.19,18.68033551341456,11.074318936831329,original,7.777777777777778
285.0,0.09,0.2,1.32,0.01,0.19,0.19,19.58771096501891,11.227369947224506,original,41.66666666666666
285.55555555555554,0.2,0.18,1.34,0.014,0.23,0.24,18.68033551341456,11.074318936831329,original,39.44444444444444
285.55555555555554,0.2,0.18,1.34,0.014,0.23,0.24,18.72427586960079,10.723042142680988,original,37.22222222222222
285.0,0.2,0.18,1.34,0.014,0.23,0.24,19.58771096501891,11.227369947224506,original,92.77777777777776
285.0,0.2,0.18,1.34,0.014,0.23,0.24,19.652246341003323,10.844022508289816,original,69.01666666666668
285.55555555555554,0.34,0.66,1.17,0.024,0.275,0.117,18.72427586960079,10.723042142680988,original,117.22222222222224
285.0,0.34,0.66,1.17,0.024,0.275,0.117,19.58771096501891,11.227369947224506,original,165.55555555555554
285.0,0.34,0.66,1.17,0.024,0.275,0.117,19.652246341003323,10.844022508289816,original,146.95555555555555
277.77777777777777,0.09,0.64,1.38,0.012,0.29,0.2,17.152288344383056,8.874620464180126,original,-1.1111111111111112
277.77777777777777,0.08,0.59,1.48,0.014,0.31,0.11,17.152288344383056,8.874620464180126,original,27.22222222222222
283.8888888888889,0.211,0.63,1.28,0.01,0.25,0.2,18.40312052117582,10.758185878562212,original,27.22222222222222
277.77777777777777,0.211,0.63,1.28,0.01,0.25,0.2,19.00860017176192,10.79379022119175,original,62.22222222222222
283.8888888888889,0.149,0.441,1.3,0.014,0.22,0.22,18.40312052117582,10.758185878562212,original,51.66666666666666
277.77777777777777,0.149,0.441,1.3,0.014,0.22,0.22,19.00860017176192,10.79379022119175,original,58.888888888888886
275.55555555555554,0.149,0.441,1.3,0.014,0.22,0.22,18.69196510276736,10.258660044588424,original,46.11111111111112
283.8888888888889,0.197,0.595,1.29,0.011,0.25,0.22,18.40312052117582,10.758185878562212,original,72.77777777777777
280.55555555555554,0.197,0.595,1.29,0.011,0.25,0.22,18.658011396657116,10.797476953704152,original,85.0
277.77777777777777,0.197,0.595,1.29,0.011,0.25,0.22,19.00860017176192,10.79379022119175,original,101.11111111111111
283.8888888888889,0.2,0.18,1.34,0.014,0.23,0.24,18.40312052117582,10.758185878562212,original,32.77777777777778
280.55555555555554,0.2,0.18,1.34,0.014,0.23,0.24,18.658011396657116,10.797476953704152,original,37.22222222222222
277.77777777777777,0.2,0.18,1.34,0.014,0.23,0.24,19.00860017176192,10.79379022119175,original,48.888888888888886
275.55555555555554,0.2,0.18,1.34,0.014,0.23,0.24,18.69196510276736,10.258660044588424,original,52.22222222222222
283.8888888888889,0.18,0.5,1.41,0.01,0.28,0.22,18.41995574848976,10.775021105876151,original,51.66666666666666
283.3333333333333,0.19,0.49,1.32,0.011,0.26,0.2,19.01703333929878,10.777864042869169,original,76.66666666666667
282.22222222222223,0.19,0.49,1.32,0.011,0.26,0.2,18.927883410330708,10.238745105225048,original,89.0
283.8888888888889,0.24,0.52,1.3,0.012,0.28,0.22,18.41995574848976,10.775021105876151,original,79.44444444444444
283.3333333333333,0.24,0.52,1.3,0.012,0.28,0.22,19.01703333929878,10.777864042869169,original,96.66666666666669
283.8888888888889,0.24,0.52,1.3,0.012,0.28,0.22,18.41995574848976,10.775021105876151,original,60.55555555555556
283.8888888888889,0.24,0.52,1.3,0.012,0.28,0.22,18.84010609445676,10.836149509201483,original,82.77777777777777
283.3333333333333,0.24,0.52,1.3,0.012,0.28,0.22,19.01703333929878,10.777864042869169,original,87.22222222222223
283.8888888888889,0.17,0.64,1.478,0.011,0.225,0.217,18.84010609445676,10.836149509201483,original,80.55555555555556
283.8888888888889,0.155,1.08,1.18,0.019,0.17,0.08,18.41995574848976,10.775021105876151,original,86.11111111111111
283.8888888888889,0.155,1.08,1.18,0.019,0.17,0.08,18.84010609445676,10.836149509201483,original,97.77777777777776
283.3333333333333,0.155,1.08,1.18,0.019,0.17,0.08,19.01703333929878,10.777864042869169,original,130.55555555555554
282.22222222222223,0.155,1.08,1.18,0.019,0.17,0.08,18.927883410330708,10.238745105225048,original,107.0
276.0,0.01,0.67,1.35,0.003,0.0,0.0,17.414973347970818,9.146128035678238,original,-11.0
276.0,0.01,0.67,1.35,0.003,0.0,0.0,18.041392685158225,10.113943352306835,original,-3.0
276.0,0.01,0.67,1.35,0.003,0.0,0.0,17.662757831681574,9.146128035678238,original,16.0
276.0,0.01,0.67,1.35,0.003,0.0,0.0,18.230448921378272,10.113943352306835,original,2.0
276.0,0.03,0.91,1.35,0.002,0.0,0.0,18.041392685158225,10.113943352306835,original,4.0
276.0,0.04,0.68,1.35,0.008,0.0,0.0,17.230448921378272,9.146128035678238,original,4.0
276.0,0.04,0.68,1.35,0.008,0.0,0.0,18.27875360095283,10.113943352306835,original,6.0
276.0,0.04,0.89,1.35,0.002,0.0,0.0,18.041392685158225,10.113943352306835,original,3.0
276.0,0.04,0.9,1.35,0.004,0.0,0.0,18.342422680822207,10.113943352306835,original,10.0
276.0,0.04,0.91,1.35,0.002,0.0,0.0,18.230448921378272,10.113943352306835,original,19.0
276.0,0.05,0.69,1.35,0.003,0.0,0.0,17.255272505103306,9.146128035678238,original,3.0
276.0,0.05,0.69,1.35,0.003,0.0,0.0,17.32221929473392,9.146128035678238,original,0.0
276.0,0.05,0.69,1.35,0.003,0.0,0.0,18.079181246047625,10.113943352306835,original,-1.0
276.0,0.05,0.69,1.35,0.003,0.0,0.0,18.11394335230684,10.113943352306835,original,16.0
276.0,0.01,0.93,1.35,0.005,0.0,0.0,17.204119982655925,9.146128035678238,original,7.0
276.0,0.01,0.93,1.35,0.005,0.0,0.0,18.0,10.113943352306835,original,3.0
276.0,0.01,0.96,1.35,0.004,0.0,0.0,17.255272505103306,9.146128035678238,original,17.0
276.0,0.01,0.96,1.35,0.004,0.0,0.0,18.11394335230684,10.113943352306835,original,12.0
276.0,0.02,0.67,1.35,0.004,0.0,0.0,17.204119982655925,9.146128035678238,original,10.0
276.0,0.02,0.67,1.35,0.004,0.0,0.0,18.079181246047625,10.113943352306835,original,13.0
276.0,0.02,0.89,1.35,0.003,0.0,0.0,17.919078092376076,10.113943352306835,original,12.0
276.0,0.03,0.68,1.35,0.005,0.0,0.0,17.27875360095283,9.146128035678238,original,2.0
276.0,0.03,0.68,1.35,0.005,0.0,0.0,17.826074802700827,9.146128035678238,original,13.0
276.0,0.03,0.69,1.35,0.006,0.0,0.0,17.204119982655925,9.146128035678238,original,17.0
276.0,0.03,0.69,1.35,0.006,0.0,0.0,17.6232492903979,10.113943352306835,original,19.0
276.0,0.03,0.89,1.35,0.002,0.0,0.0,18.230448921378272,10.113943352306835,original,3.0
276.0,0.03,0.895,1.35,0.002,0.0,0.0,17.99563519459755,10.113943352306835,original,23.0
276.0,0.04,0.6,1.35,0.008,0.0,0.0,17.230448921378272,9.146128035678238,original,8.0
276.0,0.04,0.6,1.35,0.008,0.0,0.0,17.799340549453582,9.146128035678238,original,14.0
276.0,0.04,0.6,1.35,0.008,0.0,0.0,18.30102999566398,11.079181246047623,original,6.0
276.0,0.16,0.56,1.35,0.012,0.0,0.0,17.361727836017593,9.146128035678238,original,18.0
276.0,0.16,0.56,1.35,0.012,0.0,0.0,18.0,9.146128035678238,original,44.0
276.0,0.16,0.56,1.35,0.012,0.0,0.0,18.11394335230684,10.113943352306835,original,29.0
276.0,0.23,0.55,1.35,0.02,0.0,0.0,17.146128035678238,9.146128035678238,original,0.0
276.0,0.23,0.55,1.35,0.02,0.0,0.0,17.832508912706235,10.113943352306835,original,-2.0
276.0,0.23,0.55,1.35,0.02,0.0,0.0,17.954242509439325,9.146128035678238,original,62.0
276.0,0.24,0.6,1.35,0.018,0.0,0.0,16.653212513775344,9.146128035678238,original,18.0
276.0,0.24,0.6,1.35,0.018,0.0,0.0,16.897627091290442,9.146128035678238,original,5.0
276.0,0.24,0.6,1.35,0.018,0.0,0.0,17.672097857935718,9.146128035678238,original,39.0
276.0,0.24,0.6,1.35,0.018,0.0,0.0,17.9731278535997,9.146128035678238,original,74.0
276.0,0.24,0.6,1.35,0.018,0.0,0.0,18.17609125905568,10.113943352306835,original,36.0
276.0,0.24,0.6,1.35,0.018,0.0,0.0,18.255272505103303,10.113943352306835,original,60.0
276.0,0.08,0.55,1.35,0.012,0.0,0.0,17.27875360095283,9.146128035678238,original,15.0
276.0,0.08,0.55,1.35,0.012,0.0,0.0,17.49136169383427,10.113943352306835,original,9.0
276.0,0.08,0.55,1.35,0.012,0.0,0.0,17.633468455579585,9.146128035678238,original,11.0
276.0,0.08,0.57,1.35,0.011,0.0,0.0,17.397940008672037,9.146128035678238,original,19.0
276.0,0.08,0.57,1.35,0.011,0.0,0.0,17.707570176097935,9.146128035678238,original,2.0
276.0,0.08,0.57,1.35,0.011,0.0,0.0,18.0,10.113943352306835,original,0.0
276.0,0.08,0.59,1.35,0.009,0.0,0.0,17.041392685158225,9.146128035678238,original,3.0
276.0,0.08,0.59,1.35,0.009,0.0,0.0,17.414973347970818,9.146128035678238,original,7.0
276.0,0.08,0.59,1.35,0.009,0.0,0.0,17.72427586960079,10.113943352306835,original,4.0
276.0,0.09,0.56,1.35,0.012,0.0,0.0,17.32221929473392,9.146128035678238,original,-2.0
276.0,0.09,0.56,1.35,0.012,0.0,0.0,18.0,10.113943352306835,original,3.0
276.0,0.09,0.56,1.35,0.012,0.0,0.0,18.041392685158225,9.146128035678238,original,14.0
276.0,0.1,0.59,1.35,0.008,0.0,0.0,17.146128035678238,9.146128035678238,original,18.0
276.0,0.1,0.59,1.35,0.008,0.0,0.0,17.505149978319906,9.146128035678238,original,8.0
276.0,0.1,0.59,1.35,0.008,0.0,0.0,18.11394335230684,10.113943352306835,original,3.0
276.0,0.12,0.58,1.35,0.01,0.0,0.0,17.6232492903979,9.146128035678238,original,15.0
276.0,0.12,0.58,1.35,0.01,0.0,0.0,17.903089986991944,10.113943352306835,original,3.0
276.0,0.12,0.58,1.35,0.01,0.0,0.0,18.0,9.146128035678238,original,30.0
276.0,0.13,0.55,1.35,0.015,0.0,0.0,17.255272505103306,9.146128035678238,original,7.0
276.0,0.13,0.55,1.35,0.015,0.0,0.0,17.681241237375588,9.146128035678238,original,21.0
276.0,0.13,0.55,1.35,0.015,0.0,0.0,17.81954393554187,10.113943352306835,original,22.0
276.0,0.15,0.57,1.35,0.012,0.0,0.0,17.342422680822207,9.146128035678238,original,11.0
276.0,0.15,0.57,1.35,0.012,0.0,0.0,17.681241237375588,9.146128035678238,original,33.0
276.0,0.15,0.57,1.35,0.012,0.0,0.0,17.886490725172482,10.113943352306835,original,21.0
276.0,0.01,0.67,1.44,0.006,0.0,0.0,17.204119982655925,10.113943352306835,original,7.0
276.0,0.01,0.67,1.44,0.006,0.0,0.0,18.0,10.113943352306835,original,6.0
276.0,0.02,0.7,1.44,0.006,0.0,0.0,17.255272505103306,9.146128035678238,original,8.0
276.0,0.02,0.7,1.44,0.006,0.0,0.0,17.32221929473392,9.146128035678238,original,-3.0
276.0,0.02,0.7,1.44,0.006,0.0,0.0,18.079181246047625,10.113943352306835,original,12.0
276.0,0.02,0.7,1.44,0.006,0.0,0.0,18.11394335230684,10.113943352306835,original,1.0
276.0,0.02,0.98,1.44,0.004,0.0,0.0,17.919078092376076,10.113943352306835,original,9.0
276.0,0.03,0.97,1.44,0.009,0.0,0.0,17.414973347970818,9.146128035678238,original,-8.0
276.0,0.03,0.97,1.44,0.009,0.0,0.0,18.041392685158225,10.113943352306835,original,-6.0
276.0,0.03,0.98,1.44,0.007,0.0,0.0,17.204119982655925,9.146128035678238,original,3.0
276.0,0.03,0.98,1.44,0.007,0.0,0.0,17.27875360095283,9.146128035678238,original,12.0
276.0,0.03,0.98,1.44,0.007,0.0,0.0,17.6232492903979,9.146128035678238,original,3.0
276.0,0.03,0.98,1.44,0.007,0.0,0.0,17.826074802700827,10.113943352306835,original,13.0
276.0,0.06,0.85,1.44,0.012,0.0,0.0,17.255272505103306,9.146128035678238,original,14.0
276.0,0.06,0.85,1.44,0.012,0.0,0.0,17.681241237375588,9.146128035678238,original,19.0
276.0,0.06,0.85,1.44,0.012,0.0,0.0,17.81954393554187,10.113943352306835,original,18.0
276.0,0.07,0.63,1.44,0.012,0.0,0.0,17.041392685158225,9.146128035678238,original,-1.0
276.0,0.07,0.63,1.44,0.012,0.0,0.0,17.414973347970818,9.146128035678238,original,0.0
276.0,0.07,0.63,1.44,0.012,0.0,0.0,17.72427586960079,10.113943352306835,original,2.0
276.0,0.07,0.72,1.44,0.011,0.0,0.0,17.230448921378272,9.146128035678238,original,2.0
276.0,0.07,0.72,1.44,0.011,0.0,0.0,17.799340549453582,9.146128035678238,original,4.0
276.0,0.07,0.72,1.44,0.011,0.0,0.0,18.30102999566398,11.079181246047623,original,2.0
276.0,0.07,0.74,1.44,0.011,0.0,0.0,17.397940008672037,9.146128035678238,original,4.0
276.0,0.07,0.74,1.44,0.011,0.0,0.0,17.707570176097935,9.146128035678238,original,2.0
276.0,0.07,0.74,1.44,0.011,0.0,0.0,18.0,10.113943352306835,original,5.0
276.0,0.08,0.69,1.44,0.01,0.0,0.0,17.361727836017593,9.146128035678238,original,10.5
276.0,0.08,0.69,1.44,0.01,0.0,0.0,18.0,9.146128035678238,original,24.0
276.0,0.08,0.69,1.44,0.01,0.0,0.0,18.11394335230684,10.113943352306835,original,17.0
276.0,0.09,0.65,1.44,0.014,0.0,0.0,17.342422680822207,9.146128035678238,original,12.0
276.0,0.09,0.65,1.44,0.014,0.0,0.0,17.681241237375588,9.146128035678238,original,22.0
276.0,0.09,0.65,1.44,0.014,0.0,0.0,17.886490725172482,10.113943352306835,original,21.0
276.0,0.01,0.68,1.44,0.006,0.0,0.0,18.230448921378272,10.113943352306835,original,13.0
276.0,0.09,0.66,1.44,0.013,0.0,0.0,17.32221929473392,9.146128035678238,original,5.0
276.0,0.09,0.66,1.44,0.013,0.0,0.0,17.6232492903979,9.146128035678238,original,8.0
276.0,0.09,0.66,1.44,0.013,0.0,0.0,17.903089986991944,10.113943352306835,original,11.0
276.0,0.09,0.66,1.44,0.013,0.0,0.0,18.0,9.146128035678238,original,20.0
276.0,0.09,0.66,1.44,0.013,0.0,0.0,18.0,10.113943352306835,original,20.0
276.0,0.09,0.66,1.44,0.013,0.0,0.0,18.041392685158225,9.146128035678238,original,15.0
276.0,0.09,0.67,1.44,0.013,0.0,0.0,17.146128035678238,9.146128035678238,original,-3.0
276.0,0.09,0.67,1.44,0.013,0.0,0.0,17.505149978319906,9.146128035678238,original,5.0
276.0,0.09,0.67,1.44,0.013,0.0,0.0,18.11394335230684,10.113943352306835,original,9.0
276.0,0.1,0.81,1.44,0.015,0.0,0.0,17.146128035678238,9.146128035678238,original,3.0
276.0,0.1,0.81,1.44,0.015,0.0,0.0,17.832508912706235,10.113943352306835,original,4.0
276.0,0.1,0.81,1.44,0.015,0.0,0.0,17.954242509439325,9.146128035678238,original,36.0
276.0,0.11,0.67,1.44,0.015,0.0,0.0,17.27875360095283,9.146128035678238,original,26.0
276.0,0.11,0.67,1.44,0.015,0.0,0.0,17.49136169383427,10.113943352306835,original,20.0
276.0,0.11,0.67,1.44,0.015,0.0,0.0,17.633468455579585,9.146128035678238,original,19.0
276.0,0.13,0.84,1.44,0.015,0.0,0.0,16.653212513775344,9.146128035678238,original,7.0
276.0,0.13,0.84,1.44,0.015,0.0,0.0,16.897627091290442,9.146128035678238,original,8.0
276.0,0.13,0.84,1.44,0.015,0.0,0.0,17.672097857935718,9.146128035678238,original,39.0
276.0,0.13,0.84,1.44,0.015,0.0,0.0,17.9731278535997,9.146128035678238,original,66.0
276.0,0.13,0.84,1.44,0.015,0.0,0.0,18.17609125905568,10.113943352306835,original,27.0
276.0,0.13,0.84,1.44,0.015,0.0,0.0,18.255272505103303,10.113943352306835,original,31.0
276.0,0.01,0.69,1.44,0.009,0.0,0.0,18.230448921378272,10.113943352306835,original,12.0
276.0,0.01,0.74,1.44,0.005,0.0,0.0,18.342422680822207,10.113943352306835,original,5.0
276.0,0.01,0.74,1.44,0.01,0.0,0.0,18.041392685158225,10.113943352306835,original,2.0
276.0,0.01,0.76,1.44,0.006,0.0,0.0,18.041392685158225,10.113943352306835,original,6.0
276.0,0.01,0.97,1.44,0.006,0.0,0.0,17.662757831681574,9.146128035678238,original,5.0
276.0,0.01,0.97,1.44,0.006,0.0,0.0,18.230448921378272,10.113943352306835,original,16.0
276.0,0.01,0.99,1.44,0.007,0.0,0.0,17.99563519459755,10.113943352306835,original,7.0
276.0,0.01,0.99,1.44,0.007,0.0,0.0,17.255272505103306,9.146128035678238,original,11.0
276.0,0.01,0.99,1.44,0.007,0.0,0.0,18.11394335230684,10.113943352306835,original,6.0
276.0,0.02,0.69,1.44,0.006,0.0,0.0,17.204119982655925,9.146128035678238,original,6.0
276.0,0.02,0.69,1.44,0.006,0.0,0.0,18.079181246047625,10.113943352306835,original,10.0
289.0,0.018,0.74,1.35,0.005,0.0,0.0,19.431363764158988,11.079181246047623,original,12.0
289.0,0.02,0.75,1.35,0.005,0.0,0.0,18.934498451243567,11.079181246047623,original,7.0
289.0,0.029,0.73,1.35,0.005,0.0,0.0,18.954242509439325,11.079181246047623,original,2.0
289.0,0.029,0.73,1.35,0.005,0.0,0.0,19.414973347970815,11.079181246047623,original,10.0
289.0,0.03,0.73,1.35,0.005,0.0,0.0,18.954242509439325,11.079181246047623,original,3.0
289.0,0.03,0.73,1.35,0.005,0.0,0.0,19.431363764158988,11.079181246047623,original,15.0
289.0,0.035,0.74,1.35,0.005,0.0,0.0,18.792391689498253,11.079181246047623,original,16.0
289.0,0.035,0.74,1.35,0.005,0.0,0.0,19.49136169383427,11.079181246047623,original,19.0
288.0,0.036,0.75,1.35,0.005,0.0,0.0,18.57978359661681,11.079181246047623,original,10.0
288.0,0.036,0.75,1.35,0.005,0.0,0.0,19.73239375982297,11.079181246047623,original,40.0
284.0,0.039,0.76,1.35,0.005,0.0,0.0,18.8750612633917,11.079181246047623,original,7.0
288.0,0.044,0.76,1.35,0.005,0.0,0.0,18.568201724066995,11.079181246047623,original,0.0
288.0,0.03,0.57,1.35,0.005,0.0,0.0,18.778151250383644,11.079181246047623,original,32.0
288.0,0.03,0.57,1.35,0.005,0.0,0.0,19.39794000867204,11.079181246047623,original,33.0
288.0,0.03,0.57,1.35,0.005,0.0,0.0,19.602059991327963,11.079181246047623,original,38.0
286.0,0.07,0.59,1.35,0.009,0.0,0.0,19.96378782734556,11.079181246047623,original,61.0
289.0,0.09,0.55,1.35,0.01,0.0,0.0,18.477121254719663,11.079181246047623,original,22.0
289.0,0.09,0.55,1.35,0.01,0.0,0.0,19.30102999566398,11.079181246047623,original,42.0
289.0,0.09,0.55,1.35,0.01,0.0,0.0,19.54406804435028,11.079181246047623,original,50.0
289.0,0.1,0.57,1.35,0.01,0.0,0.0,18.477121254719663,11.079181246047623,original,17.0
289.0,0.1,0.57,1.35,0.01,0.0,0.0,19.342422680822207,11.079181246047623,original,41.0
289.0,0.1,0.57,1.35,0.01,0.0,0.0,19.54406804435028,11.079181246047623,original,48.0
288.0,0.12,0.56,1.35,0.01,0.0,0.0,18.73239375982297,11.079181246047623,original,51.0
288.0,0.12,0.56,1.35,0.01,0.0,0.0,19.32221929473392,11.079181246047623,original,53.0
288.0,0.12,0.56,1.35,0.01,0.0,0.0,19.54406804435028,11.079181246047623,original,72.0
286.0,0.12,0.56,1.35,0.01,0.0,0.0,19.812913356642856,11.079181246047623,original,114.0
289.0,0.12,0.58,1.35,0.014,0.0,0.0,18.903089986991944,11.079181246047623,original,52.0
289.0,0.12,0.58,1.35,0.014,0.0,0.0,19.27875360095283,11.079181246047623,original,62.0
289.0,0.12,0.58,1.35,0.014,0.0,0.0,19.49136169383427,11.079181246047623,original,75.0
289.0,0.12,0.58,1.35,0.014,0.0,0.0,19.643452676486188,11.079181246047623,original,81.0
289.0,0.13,0.58,1.35,0.014,0.0,0.0,18.602059991327963,11.079181246047623,original,22.0
289.0,0.13,0.58,1.35,0.014,0.0,0.0,19.255272505103303,11.079181246047623,original,70.0
289.0,0.13,0.58,1.35,0.014,0.0,0.0,19.44715803134222,11.079181246047623,original,63.0
289.0,0.13,0.58,1.35,0.014,0.0,0.0,19.67209785793572,11.079181246047623,original,88.0
289.0,0.16,0.59,1.35,0.011,0.0,0.0,18.778151250383644,11.079181246047623,original,46.0
289.0,0.16,0.59,1.35,0.011,0.0,0.0,19.079181246047625,11.079181246047623,original,52.0
289.0,0.16,0.59,1.35,0.011,0.0,0.0,19.32221929473392,11.079181246047623,original,72.0
289.0,0.16,0.59,1.35,0.011,0.0,0.0,19.477121254719663,11.079181246047623,original,75.0
289.0,0.16,0.61,1.35,0.01,0.0,0.0,18.477121254719663,11.079181246047623,original,26.0
289.0,0.16,0.61,1.35,0.01,0.0,0.0,19.11394335230684,11.079181246047623,original,58.0
289.0,0.16,0.61,1.35,0.01,0.0,0.0,19.531478917042254,11.079181246047623,original,72.0
286.0,0.16,0.61,1.35,0.01,0.0,0.0,19.7481880270062,11.079181246047623,original,99.0
284.0,0.03,0.57,1.35,0.007,0.0,0.0,18.69897000433602,11.079181246047623,original,5.0
284.0,0.03,0.57,1.35,0.007,0.0,0.0,19.49136169383427,11.079181246047623,original,15.0
284.0,0.03,0.57,1.35,0.007,0.0,0.0,19.799340549453586,11.079181246047623,original,32.0
286.0,0.03,0.57,1.35,0.007,0.0,0.0,19.954242509439325,11.079181246047623,original,51.0
288.0,0.03,0.64,1.35,0.007,0.0,0.0,18.770852011642145,11.079181246047623,original,5.0
288.0,0.03,0.64,1.35,0.007,0.0,0.0,19.30102999566398,11.079181246047623,original,10.0
288.0,0.03,0.64,1.35,0.007,0.0,0.0,19.5910646070265,11.079181246047623,original,14.0
284.0,0.037,0.62,1.35,0.003,0.0,0.0,18.740362689494244,11.079181246047623,original,10.0
284.0,0.037,0.62,1.35,0.003,0.0,0.0,19.67209785793572,11.079181246047623,original,36.0
286.0,0.04,0.62,1.35,0.003,0.0,0.0,19.977723605288848,11.079181246047623,original,61.0
284.0,0.05,0.58,1.35,0.005,0.0,0.0,18.69897000433602,11.079181246047623,original,10.0
284.0,0.05,0.58,1.35,0.005,0.0,0.0,19.49136169383427,11.079181246047623,original,27.0
284.0,0.05,0.58,1.35,0.005,0.0,0.0,19.806179973983888,11.079181246047623,original,54.0
286.0,0.05,0.58,1.35,0.005,0.0,0.0,20.0,11.079181246047623,original,89.0
288.0,0.05,0.62,1.35,0.007,0.0,0.0,18.54406804435028,11.079181246047623,original,25.0
288.0,0.05,0.62,1.35,0.007,0.0,0.0,19.30102999566398,11.079181246047623,original,41.0
288.0,0.05,0.62,1.35,0.007,0.0,0.0,19.602059991327963,11.079181246047623,original,55.0
284.0,0.068,0.59,1.35,0.009,0.0,0.0,18.681241237375588,11.079181246047623,original,21.0
284.0,0.068,0.59,1.35,0.009,0.0,0.0,19.477121254719663,11.079181246047623,original,29.0
284.0,0.068,0.59,1.35,0.009,0.0,0.0,19.76342799356294,11.079181246047623,original,46.0
289.0,0.07,0.56,1.35,0.013,0.0,0.0,18.477121254719663,11.079181246047623,original,9.0
289.0,0.07,0.56,1.35,0.013,0.0,0.0,19.17609125905568,11.079181246047623,original,26.0
289.0,0.07,0.56,1.35,0.013,0.0,0.0,19.39794000867204,11.079181246047623,original,32.0
289.0,0.07,0.56,1.35,0.013,0.0,0.0,19.69897000433602,11.079181246047623,original,45.0
286.0,0.01,0.86,1.44,0.007,0.0,0.0,20.0,11.079181246047623,original,56.0
288.0,0.07,0.84,1.44,0.012,0.0,0.0,18.778151250383644,11.079181246047623,original,27.0
288.0,0.07,0.84,1.44,0.012,0.0,0.0,19.39794000867204,11.079181246047623,original,48.0
288.0,0.07,0.84,1.44,0.012,0.0,0.0,19.602059991327963,11.079181246047623,original,45.0
289.0,0.09,0.84,1.44,0.012,0.0,0.0,18.477121254719663,11.079181246047623,original,2.0
289.0,0.09,0.84,1.44,0.012,0.0,0.0,19.30102999566398,11.079181246047623,original,35.0
289.0,0.09,0.84,1.44,0.012,0.0,0.0,19.54406804435028,11.079181246047623,original,36.0
288.0,0.09,0.91,1.44,0.014,0.0,0.0,18.54406804435028,11.079181246047623,original,48.0
288.0,0.09,0.91,1.44,0.014,0.0,0.0,19.30102999566398,11.079181246047623,original,69.0
288.0,0.09,0.91,1.44,0.014,0.0,0.0,19.602059991327963,11.079181246047623,original,91.0
289.0,0.1,0.84,1.44,0.013,0.0,0.0,18.477121254719663,11.079181246047623,original,24.0
289.0,0.1,0.84,1.44,0.013,0.0,0.0,19.17609125905568,11.079181246047623,original,41.0
289.0,0.1,0.84,1.44,0.013,0.0,0.0,19.39794000867204,11.079181246047623,original,45.0
289.0,0.1,0.84,1.44,0.013,0.0,0.0,19.69897000433602,11.079181246047623,original,59.0
289.0,0.1,0.9,1.44,0.011,0.0,0.0,18.903089986991944,11.079181246047623,original,44.0
289.0,0.1,0.9,1.44,0.011,0.0,0.0,19.27875360095283,11.079181246047623,original,64.0
289.0,0.1,0.9,1.44,0.011,0.0,0.0,19.49136169383427,11.079181246047623,original,78.0
289.0,0.1,0.9,1.44,0.011,0.0,0.0,19.643452676486188,11.079181246047623,original,77.0
289.0,0.13,0.84,1.44,0.012,0.0,0.0,18.477121254719663,11.079181246047623,original,20.0
289.0,0.13,0.84,1.44,0.012,0.0,0.0,19.342422680822207,11.079181246047623,original,57.0
289.0,0.13,0.84,1.44,0.012,0.0,0.0,19.54406804435028,11.079181246047623,original,61.0
288.0,0.13,0.85,1.44,0.011,0.0,0.0,18.73239375982297,11.079181246047623,original,28.0
288.0,0.13,0.85,1.44,0.011,0.0,0.0,19.32221929473392,11.079181246047623,original,52.0
288.0,0.13,0.85,1.44,0.011,0.0,0.0,19.54406804435028,11.079181246047623,original,64.0
286.0,0.13,0.85,1.44,0.011,0.0,0.0,19.812913356642856,11.079181246047623,original,77.0
289.0,0.14,0.8,1.44,0.012,0.0,0.0,18.477121254719663,11.079181246047623,original,33.0
289.0,0.14,0.8,1.44,0.012,0.0,0.0,19.11394335230684,11.079181246047623,original,56.0
289.0,0.14,0.8,1.44,0.012,0.0,0.0,19.531478917042254,11.079181246047623,original,77.0
286.0,0.14,0.8,1.44,0.012,0.0,0.0,19.7481880270062,11.079181246047623,original,106.0
289.0,0.19,1.08,1.44,0.012,0.0,0.0,18.778151250383644,11.079181246047623,original,104.0
289.0,0.19,1.08,1.44,0.012,0.0,0.0,19.079181246047625,11.079181246047623,original,114.0
289.0,0.19,1.08,1.44,0.012,0.0,0.0,19.32221929473392,11.079181246047623,original,126.0
289.0,0.19,1.08,1.44,0.012,0.0,0.0,19.477121254719663,11.079181246047623,original,131.0
284.0,0.014,0.86,1.44,0.007,0.0,0.0,18.69897000433602,11.079181246047623,original,18.0
284.0,0.014,0.86,1.44,0.007,0.0,0.0,19.49136169383427,11.079181246047623,original,25.0
284.0,0.014,0.86,1.44,0.007,0.0,0.0,19.806179973983888,11.079181246047623,original,41.0
289.0,0.017,0.9,1.44,0.006,0.0,0.0,18.792391689498253,11.079181246047623,original,24.0
284.0,0.019,0.88,1.44,0.008,0.0,0.0,18.740362689494244,11.079181246047623,original,24.0
284.0,0.019,0.88,1.44,0.008,0.0,0.0,19.67209785793572,11.079181246047623,original,33.0
284.0,0.02,0.88,1.44,0.008,0.0,0.0,18.69897000433602,11.079181246047623,original,14.0
284.0,0.02,0.88,1.44,0.008,0.0,0.0,19.49136169383427,11.079181246047623,original,24.0
284.0,0.02,0.88,1.44,0.008,0.0,0.0,19.799340549453586,11.079181246047623,original,34.0
286.0,0.02,0.88,1.44,0.008,0.0,0.0,19.954242509439325,11.079181246047623,original,61.0
286.0,0.02,0.88,1.44,0.008,0.0,0.0,19.977723605288848,11.079181246047623,original,73.0
288.0,0.04,0.9,1.44,0.008,0.0,0.0,18.770852011642145,11.079181246047623,original,15.0
288.0,0.04,0.9,1.44,0.008,0.0,0.0,19.30102999566398,11.079181246047623,original,16.0
288.0,0.04,0.9,1.44,0.008,0.0,0.0,19.5910646070265,11.079181246047623,original,37.0
286.0,0.04,0.92,1.44,0.009,0.0,0.0,19.96378782734556,11.079181246047623,original,63.0
284.0,0.041,0.92,1.44,0.009,0.0,0.0,18.681241237375588,11.079181246047623,original,8.0
284.0,0.041,0.92,1.44,0.009,0.0,0.0,19.477121254719663,11.079181246047623,original,24.0
284.0,0.041,0.92,1.44,0.009,0.0,0.0,19.76342799356294,11.079181246047623,original,41.0
289.0,0.06,0.86,1.44,0.011,0.0,0.0,18.602059991327963,11.079181246047623,original,18.0
289.0,0.06,0.86,1.44,0.011,0.0,0.0,19.255272505103303,11.079181246047623,original,31.0
289.0,0.06,0.86,1.44,0.011,0.0,0.0,19.44715803134222,11.079181246047623,original,38.0
289.0,0.06,0.86,1.44,0.011,0.0,0.0,19.67209785793572,11.079181246047623,original,57.0
282.6,0.05,0.7,0.64,0.006,0.25,0.21,18.73078227566639,11.14921911265538,original,-5.200000000000003
282.6,0.05,0.7,0.64,0.006,0.25,0.21,18.73078227566639,11.14921911265538,original,17.4
282.6,0.05,0.7,0.64,0.006,0.25,0.21,19.049218022670185,11.1788972252476,original,-6.100000000000001
282.6,0.05,0.7,0.64,0.006,0.25,0.21,19.049218022670185,11.1788972252476,original,24.1
282.6,0.05,0.7,0.64,0.006,0.25,0.21,19.0899051114394,10.91795412355009,original,1.7000000000000028
282.6,0.05,0.7,0.64,0.006,0.25,0.21,19.0899051114394,10.91795412355009,original,31.8
282.6,0.05,0.7,0.64,0.006,0.25,0.21,19.46834733041216,10.88523479222011,original,7.100000000000001
282.6,0.05,0.7,0.64,0.006,0.25,0.21,19.46834733041216,10.88523479222011,original,49.5
282.6,0.05,0.7,0.64,0.006,0.25,0.21,19.589949601325703,11.131952285241278,original,13.3
282.6,0.05,0.7,0.64,0.006,0.25,0.21,19.589949601325703,11.131952285241278,original,52.4
282.6,0.22,0.643,1.52,0.012,0.37,0.1,18.73078227566639,11.14921911265538,original,106.1
282.6,0.22,0.643,1.52,0.012,0.37,0.1,19.049218022670185,11.1788972252476,original,103.9
282.6,0.22,0.643,1.52,0.012,0.37,0.1,19.0899051114394,10.91795412355009,original,115.8
282.6,0.22,0.643,1.52,0.012,0.37,0.1,19.46834733041216,10.88523479222011,original,130.6
282.6,0.22,0.643,1.52,0.012,0.37,0.1,19.589949601325703,11.131952285241278,original,130.7
288.0,0.05,0.63,1.38,0.004,0.22,0.23,18.46239799789896,10.901091576631131,original,19.4
288.0,0.05,0.63,1.38,0.004,0.22,0.23,18.46239799789896,10.901091576631131,original,16.699999999999996
288.0,0.05,0.63,1.38,0.004,0.22,0.23,19.037426497940626,11.077100665791106,original,30.2
288.0,0.05,0.63,1.38,0.004,0.22,0.23,19.037426497940626,11.077100665791106,original,30.9
288.0,0.05,0.63,1.38,0.004,0.22,0.23,19.352182518111363,11.025402290937317,original,33.099999999999994
288.0,0.05,0.63,1.38,0.004,0.22,0.23,19.352182518111363,11.025402290937317,original,26.3
288.0,0.05,0.63,1.38,0.004,0.22,0.23,19.562292864456477,10.991244531862955,original,26.0
288.0,0.05,0.63,1.38,0.004,0.22,0.23,19.562292864456477,10.991244531862955,original,25.4
288.0,0.05,0.63,1.38,0.004,0.22,0.23,19.658011396657116,11.010407814037688,original,37.7
288.0,0.05,0.63,1.38,0.004,0.22,0.23,19.658011396657116,11.010407814037688,original,33.5
288.0,0.03,0.07,1.7,0.01,0.41,0.11,18.46239799789896,10.901091576631131,original,28.5
288.0,0.03,0.07,1.7,0.01,0.41,0.11,19.037426497940626,11.077100665791106,original,19.7
288.0,0.03,0.07,1.7,0.01,0.41,0.11,19.352182518111363,11.025402290937317,original,28.5
288.0,0.03,0.07,1.7,0.01,0.41,0.11,19.562292864456477,10.991244531862955,original,37.0
288.0,0.03,0.07,1.7,0.01,0.41,0.11,19.658011396657116,11.010407814037688,original,45.6
290.0,0.06,0.65,1.36,0.008,0.26,0.2,18.70910028155117,11.259593878885948,original,7.0
290.0,0.06,0.65,1.36,0.008,0.26,0.2,18.70910028155117,11.259593878885948,original,10.727777777777778
290.0,0.06,0.65,1.36,0.008,0.26,0.2,19.22993768590793,11.198657086954425,original,8.899999999999999
290.0,0.06,0.65,1.36,0.008,0.26,0.2,19.22993768590793,11.198657086954425,original,13.038888888888888
290.0,0.06,0.65,1.36,0.008,0.26,0.2,19.511482288626,11.178113252314631,original,32.67777777777778
290.0,0.06,0.65,1.36,0.008,0.26,0.2,19.511482288626,11.178113252314631,original,32.12222222222223
290.0,0.06,0.65,1.36,0.008,0.26,0.2,19.6605809124273,11.09795107099415,original,41.38333333333333
290.0,0.06,0.65,1.36,0.008,0.26,0.2,19.6605809124273,11.09795107099415,original,45.53888888888889
290.0,0.06,0.65,1.36,0.008,0.26,0.2,19.77077839616915,11.085290578230063,original,43.26111111111111
290.0,0.06,0.65,1.36,0.008,0.26,0.2,19.77077839616915,11.085290578230063,original,44.48333333333333
290.0,0.02,0.18,1.53,0.012,0.51,0.13,18.70910028155117,11.259593878885948,original,38.76111111111111
290.0,0.02,0.18,1.53,0.012,0.51,0.13,19.22993768590793,11.198657086954425,original,38.69444444444444
290.0,0.02,0.18,1.53,0.012,0.51,0.13,19.511482288626,11.178113252314631,original,49.42222222222222
290.0,0.02,0.18,1.53,0.012,0.51,0.13,19.6605809124273,11.09795107099415,original,52.02222222222222
290.0,0.02,0.18,1.53,0.012,0.51,0.13,19.77077839616915,11.085290578230063,original,50.12222222222223
290.0,0.05,0.66,1.27,0.007,0.22,0.21,18.73615737527313,11.287801729930226,original,13.094444444444443
290.0,0.05,0.66,1.27,0.007,0.22,0.21,18.73615737527313,11.287801729930226,original,10.333333333333334
290.0,0.05,0.66,1.27,0.007,0.22,0.21,19.220552619866343,11.204119982655923,original,14.52777777777778
290.0,0.05,0.66,1.27,0.007,0.22,0.21,19.220552619866343,11.204119982655923,original,20.616666666666667
290.0,0.05,0.66,1.27,0.007,0.22,0.21,19.545047204401182,11.198657086954425,original,30.52777777777778
290.0,0.05,0.66,1.27,0.007,0.22,0.21,19.545047204401182,11.198657086954425,original,25.26111111111111
290.0,0.05,0.66,1.27,0.007,0.22,0.21,19.69738628830689,11.078668833949346,original,22.716666666666665
290.0,0.05,0.66,1.27,0.007,0.22,0.21,19.69738628830689,11.078668833949346,original,21.55555555555556
290.0,0.05,0.66,1.27,0.007,0.22,0.21,19.728418718397236,11.070355770911949,original,19.45
290.0,0.05,0.66,1.27,0.007,0.22,0.21,19.728418718397236,11.070355770911949,original,35.78888888888889
290.0,0.023,0.12,1.54,0.019,0.5,0.12,18.73615737527313,11.287801729930226,original,9.088888888888889
290.0,0.023,0.12,1.54,0.019,0.5,0.12,19.220552619866343,11.204119982655923,original,10.705555555555556
290.0,0.023,0.12,1.54,0.019,0.5,0.12,19.545047204401182,11.198657086954425,original,12.68888888888889
290.0,0.023,0.12,1.54,0.019,0.5,0.12,19.69738628830689,11.078668833949346,original,7.522222222222221
290.0,0.023,0.12,1.54,0.019,0.5,0.12,19.728418718397236,11.070355770911949,original,15.244444444444447
274.0,0.0539999999999999,0.656,1.25,0.0092,0.252,0.19,18.181843587944773,9.534026106056135,original,-2.7777777777777786
278.3333333333333,0.0539999999999999,0.656,1.25,0.0092,0.252,0.19,17.98227123303957,9.690196080028514,original,2.222222222222221
274.0,0.0756,0.94,1.336,0.0094,0.416,0.07975,18.181843587944773,9.534026106056135,original,5.555555555555557
278.3333333333333,0.0756,0.94,1.336,0.0094,0.416,0.07975,17.98227123303957,9.690196080028514,original,12.77777777777778
274.0,0.0752,0.6100000000000001,1.362,0.0072,0.276,0.1987499999999999,18.30749603791321,9.643452676486188,original,26.111111111111114
278.3333333333333,0.0752,0.6100000000000001,1.362,0.0072,0.276,0.1987499999999999,18.041392685158225,9.690196080028514,original,7.777777777777778
274.0,0.0382,0.93,1.524,0.0104,0.45,0.07325,18.30749603791321,9.643452676486188,original,22.77777777777777
278.3333333333333,0.0382,0.93,1.524,0.0104,0.45,0.07325,18.041392685158225,9.690196080028514,original,19.444444444444443
280.0,0.06,0.71,0.69,0.01,0.25,0.21,18.75434833571102,11.141598376468814,original,13.333333333333334
280.0,0.06,0.71,0.69,0.01,0.25,0.21,19.24551266781415,11.083948229197208,original,8.333333333333334
280.0,0.06,0.71,0.69,0.01,0.25,0.21,19.416640507338283,10.872510921616255,original,27.22222222222222
