Repository: leschultz/materials_application_domain_machine_learning

# Application Domain

Research with respect to application domain with a materials science emphasis is contained within. The GitHub repo can be found in [here](https://github.com/leschultz/application_domain.git).

## Structure
The structure of the code packages is as follows:

```
├── LICENSE
├── README.md
├── examples
├── mad
│   ├── datasets
│   │   ├── data
│   ├── ml
│   └── plots
├── setup.py
└── tests
```

## Coding Style

Python scripts follow PEP 8 guidelines. A usefull tool to use to check a coding style is pycodestyle.

```
pycodestyle <script>
```

File: src/madml/data/friedman1.csv (part 2 of 3)
0.44650397955194787,0.807562257286983,0.2938651161428997,0.31159133583845267,0.2736495507402664,14.390003467768025
0.6515208739674492,0.31368989359301247,0.3479948918890947,0.4205455723719279,0.7673410230620846,14.492773737416368
0.8441818941027865,0.19168583206516554,0.6421630643875069,0.7742383660716425,0.1748441086083422,13.888310358970989
0.11997289674437739,0.7745846084130282,0.43398331441971627,0.9634933084261622,0.4218676106401903,14.7095952680523
0.1419180870563228,0.9221755896993509,0.737103520656706,0.9853597193853645,0.17818918067771394,15.865550452312304
0.40279755862984157,0.6410306924704393,0.5905155317638073,0.5179407123836254,0.10143227163517465,13.101410522040473
0.8564537673743827,0.15025588199987316,0.9448570947461304,0.41355894182229014,0.4094561331737874,14.074421687529995
0.27081837982502244,0.26692628772803095,0.9449436185657685,0.2935184955909318,0.5720594772509635,12.00651949312473
0.023621017359841234,0.37115273299722484,0.2936785687628034,0.7751670416770915,0.3927805757778614,10.84233272457085
0.17518677510095382,0.37924396542286976,0.5035413548076666,0.7548491618469415,0.0735047633693513,9.98837204445653
0.37208336584070933,0.1970620629057358,0.8386771886347167,0.9471319720510152,0.9541646177708103,18.819395988760103
0.8999074499549303,0.2491437419483309,0.4270631235543363,0.5290419634563686,0.8417768795581435,16.08119974526926
0.8519802959697096,0.7911170881770913,0.570550334281251,0.8319272874718991,0.5059694424218213,19.491177306036537
0.10504439683740696,0.6902554755952149,0.8030981029880784,0.9718991618657302,0.40379076846223616,15.833555948784557
0.06341330565640324,0.3776740939513593,0.3559278224367328,0.523629132354198,0.6672177941847267,9.739204156385338
0.33936277853766184,0.0471481462244604,0.35684748500020447,0.19365770587315967,0.2776803786337172,4.237285210408537
0.33528295444773804,0.8474774889207476,0.15921321468001837,0.786082346757402,0.26064192045993306,19.274222464389403
0.4077608731509812,0.04595937148406071,0.9525302673368935,0.5975249721721417,0.7182837056240617,14.250749122301452
0.29653524275192755,0.15707182464437797,0.7679493787237434,0.26913202040564965,0.03812094002871458,5.775916088840538
0.14376464614162154,0.38579151293362224,0.9829665345790554,0.5556281624266672,0.3950284910369558,13.93018128926608
0.45197470045543964,0.8092896267239348,0.3957109530766947,0.9300537776523226,0.36284031411892936,20.45633266608361
0.9811951147167643,0.2938474620886582,0.07782353685902965,0.494303137148552,0.571207332214645,19.232851947203734
0.7768363899303069,0.9841753863934285,0.30652667958129876,0.4806205487691948,0.13011762243376035,12.946163351486325
0.3529852124790229,0.667676470523957,0.7671548959262475,0.6035070972690553,0.681322310782204,17.61502583788443
0.625304945657936,0.9652865204907248,0.7915813494778023,0.5486187060523129,0.7163737612561114,20.24347391975373
0.029570671201646914,0.7345014466631563,0.03683664123459107,0.7225537981449013,0.517311711529133,14.784317631792463
0.9603924379518263,0.9518472858698558,0.7181914442243089,0.060512281956974445,0.5159411702015462,6.801549749010427
0.21102416821355385,0.7776506510391722,0.755675956416185,0.0222277014553941,0.3172830398880344,8.046187276739161
0.2796333100535783,0.7073637854790806,0.17373798784965522,0.14169304935800042,0.9122398993243743,13.928928603880177
0.3340714094154673,0.5417186302400853,0.6009995821344726,0.6206900123479471,0.38270770495758244,13.708501221041702
0.20560994583644765,0.7298701502660496,0.3609572238887292,0.068452623385159,0.44286974381352795,7.827356892031489
0.1951830752679642,0.43054141733147444,0.8847155652725534,0.12608263319672441,0.8037349590323157,10.849080728840914
0.26979923053404964,0.5603194389274477,0.0850265654394533,0.29575797675490156,0.6923502117367375,14.43611937901235
0.14568907988806312,0.8035487804887596,0.13495918476221302,0.6543374420534084,0.40902615038294277,14.849056856243338
0.22945816338075886,0.9478346410661223,0.4620745671028307,0.09277198306500267,0.4469442641098408,9.504453161652615
0.8546931113613163,0.5318430827878575,0.2236945772371799,0.9075835468700814,0.27361344608709903,21.869087578800706
0.4019921585022742,0.26047737940521465,0.5064152841660984,0.26974175295742464,0.3617562250290891,7.737571144217913
0.5979857351781859,0.8381965731320934,0.3929453704368432,0.5553704856797705,0.4838759330768315,18.202223787147936
0.012854743386971568,0.17436900401911137,0.48239733452237743,0.7747896192791992,0.4169125694891387,9.909073354107395
0.8516586600148557,0.2374158682727905,0.1568289529403446,0.9747093089524994,0.40019462967383657,20.036951741456576
0.05261398924023153,0.2060240272271603,0.29102436159718115,0.3169392195399152,0.14518398824998668,5.109203332204252
0.9360073118224626,0.23631657148170004,0.7506814699683008,0.6357018996699975,0.8376666050709969,18.20527435843112
0.7888821876905409,0.1134394402903578,0.690705960292985,0.21086556730933348,0.26185592172052663,6.919842769807429
0.41646610807475926,0.4096935020586291,0.7149022011396069,0.821126124234778,0.4137512459596997,16.310939916959114
0.030743767862457694,0.5353694624086448,0.4223344899210104,0.6248121935844679,0.0006803248411428875,6.889015152203539
0.5628225363829382,0.25912270735028853,0.39489151885729756,0.7233166643907873,0.7146176591703148,15.450288337989576
0.4242396835709802,0.7091889467383312,0.8066185853012505,0.969535554970291,0.20632626590876213,20.71341913403251
0.7181546774902184,0.30258308527554967,0.10365240088247696,0.828988323109062,0.7594669168167538,21.537735866532884
0.5044782878175308,0.05843021987445829,0.03719712804327935,0.939605615424552,0.5493625531104039,17.35131617857509
0.44718544559749807,0.3230962546829693,0.7044357371082252,0.06515433104507395,0.025993596634396265,6.002217428106723
0.060591114145756686,0.25447030776669355,0.8787395878366993,0.12566723581461592,0.34959469349480476,6.3577207757742435
0.6852400786062153,0.31972391222631225,0.5792376335965912,0.033576002666063864,0.11509917294947647,7.388956716979397
0.07638837154377442,0.44124800628504857,0.7893290261062818,0.026347332147351854,0.4215991597008878,5.102629041397403
0.003315635257377658,0.30773760902022085,0.5624895181806647,0.9299816462257724,0.7330614067638072,13.075277343329493
0.6990646357709009,0.1461100743704392,0.6101319203596774,0.32393356125075357,0.8580595228183154,10.92626476412315
0.019797433323667013,0.0009954327623923342,0.01196593394764589,0.298503610632015,0.13030034952932268,8.400701960614189
0.9952128300951362,0.4532906008618507,0.8497499854155773,0.34345328001437503,0.4047179460042908,17.78695309608647
0.9893508397571078,0.8110414635228953,0.7908271548956824,0.12859297086724442,0.87372294723857,13.162724357223277
0.35122390835366946,0.08973641057937132,0.5106836607487908,0.8992451931999828,0.1642623041536342,10.804582892344277
0.7051408820327945,0.528739000413685,0.37380676063211304,0.7903691405596277,0.19352975269423034,18.40239420087834
0.5898452212555114,0.07950456019682062,0.6786200081193976,0.08250764830568413,0.5824392205611956,5.84331295246613
0.5869897627362766,0.19919304771357405,0.19833840327450103,0.4793953088501922,0.05801187520943685,10.4952407761392
0.7082625469612706,0.43590321355256645,0.9780197522086034,0.4217539156625887,0.13817650645702895,17.72686283168929
0.420056064103127,0.4282825339947305,0.079266783722308,0.9790691925185923,0.926500382115813,23.319208756303674
0.8888254480732646,0.5503559639058455,0.36040377815827684,0.6794103979967954,0.9897862480630579,22.12699031917088
0.2992121969171595,0.2702244022723084,0.035957471803440666,0.3216787735183897,0.8444984563686866,14.258878869349033
0.08546061652204051,0.1594682543259891,0.9719816196769373,0.11935229054634233,0.6343721790318363,9.248730263704008
0.3511427906306104,0.9751911449588551,0.3383155114239944,0.42884424344148675,0.8761097072899506,17.99143695300417
0.8827270162051299,0.9323460769571144,0.7105376842139899,0.5250446515506998,0.9656799289552629,16.2436349448554
0.5533026332462746,0.44174738774097566,0.6861342149810221,0.24467829295686372,0.9586356555827884,14.87891123679723
0.603143262918775,0.2389398720388547,0.46261096141171454,0.3757461558726548,0.10672346270001742,8.693443724452532
0.8562205425746244,0.30249500944682395,0.7903302779484723,0.26774646594565654,0.25433037962070715,12.903147291292942
0.4913869024108014,0.4404813283531285,0.3834494143340086,0.1537585542901586,0.4458739176700376,10.326469242451001
0.20641366462100663,0.0932232893839613,0.5158460962049198,0.07464274255612346,0.6191155559955464,4.451181921544711
0.34254119006844885,0.37193766265825345,0.8321442390944731,0.8404265269216676,0.27865026194594655,15.900411106656446
0.04777670332202266,0.11266262336955424,0.28266929912317473,0.6300286212029915,0.8591046200375363,11.709554821245767
0.37845189198951146,0.894130836408935,0.0847645531196296,0.7876804264664713,0.6866892536694532,23.49717931328889
0.3034813996890303,0.8359392130520177,0.9743345867680746,0.15501139222042792,0.7146361447863135,16.775766661180196
0.2821357671929471,0.6540246360069301,0.941749260566948,0.30602590906863447,0.5035631231510411,14.958639519732321
0.658695434811434,0.8484956402337396,0.6885446032155841,0.5840789864243459,0.4107287436195667,18.434703021683106
0.2970673631384293,0.731404323108218,0.983927546866205,0.6642242105188282,0.10098573075486317,18.13896589043595
0.07926909489569278,0.7910896690238449,0.7557440541265606,0.587298680771288,0.38553225993874973,11.066089927832582
0.5533863451224995,0.9961467699046685,0.5539809576119464,0.44303886819373295,0.6326652502586159,17.52263765878444
0.3647947105720214,0.39785570977369156,0.7850965121910279,0.4708631174246364,0.3698845122069848,12.586872706925561
0.45164771590338426,0.13526214285855132,0.2201621677129445,0.5630904787808123,0.3672387658289883,10.940747613481562
0.531856075086384,0.3582357062398417,0.2968150592762382,0.4634692311656382,0.194749292476752,12.068714174865997
0.540544804845973,0.6851308459471613,0.9916848386300006,0.019243739136284743,0.9388603180413585,18.90365049459311
0.3264444088503605,0.4674424155473562,0.7779208623537233,0.3127660774829447,0.849868718216921,13.534167611983342
0.13649316321634541,0.01667746252288327,0.3882845329032173,0.8102874916684563,0.10882056337878632,8.968097982194813
0.7052099840047902,0.5964227411462006,0.9981613525522285,0.24231733268349476,0.5807441733840211,19.980716325921087
0.864156574639037,0.2352383973976404,0.1593057936901554,0.7842276733399027,0.6272735878230499,19.26106987192559
0.6796414441321202,0.4393896307816737,0.5136287313364526,0.3601248873428373,0.5221838197518347,14.280631501325537
0.37837169720231867,0.2688002314332726,0.711729723454229,0.6474817066971974,0.8446143777019628,14.735588129236994
0.5085942214976821,0.6051263180420325,0.11252266772584718,0.4240861342135549,0.130318014745594,16.126338483080687
0.648083985006023,0.42474198865577817,0.9264976723152172,0.8182286192592653,0.3228272799843246,21.043962645936144
0.7925996199271531,0.13746818747467937,0.23000877692535115,0.06673390664554946,0.22889152423869208,6.626240208340549
0.12040451115112127,0.4534396832969747,0.3311629519666034,0.38214530559253757,0.8626429904132116,10.411579241013177
0.10745746629766328,0.08235297274389441,0.3592091375227062,0.04030269347401072,0.258991431835934,2.3724030342660316
0.1933848084652332,0.9415015745007846,0.6938410610369226,0.7318406900833546,0.23664134516547664,14.666218005419587
0.17780024432231478,0.4606225600999605,0.1318618755931863,0.01831947104450482,0.20534446713029963,6.465063480397388
0.767125448289541,0.00136134267099286,0.3368194767938698,0.40936883230335364,0.6849171943940939,8.083640198685252
0.9807995966494623,0.21889393215588793,0.6570507058573823,0.6983623894660705,0.6101848162499391,16.772696005821583
0.6824081287485241,0.7154421498702985,0.7347660977649817,0.3885418181502239,0.7838650248353729,18.900202667054877
0.8168402970508213,0.027199290919157515,0.9901378397683093,0.5383714890671005,0.8616535650706301,15.194100776481113
0.22279934662982925,0.7206278942622053,0.7938580955266284,0.7616403451270065,0.9094694269656263,18.72362240666984
0.5824131350038171,0.114371725032543,0.48364505741388586,0.9162834197576873,0.6928215953659601,14.709716412326607
0.9698105650819508,0.7499573073294734,0.8798386687002153,0.17086585622003125,0.07440949132475738,12.522849025207353
0.7131484803761198,0.5520899086959958,0.9607482154347308,0.9228671889956174,0.9751222009451221,27.79783430240137
0.6993005344866985,0.4302844358746568,0.6375117874353253,0.3774777373723741,0.4209987825132201,14.364683653572076
0.6983268928403724,0.2922149309827978,0.00293362277008824,0.85142555065016,0.8794054094792864,23.833381759299105
0.7294406806989903,0.37665493918765613,0.8283865199582501,0.7472847238682406,0.7863878410347414,21.160444754468315
0.9671549557449897,0.9905918675986617,0.7983704176231003,0.8146872269629686,0.7281410917799935,14.881980595802345
0.43489986871602304,0.7851434954896692,0.02489252985111645,0.6941022261209563,0.19798530016946214,21.23054422429142
0.21279514140240985,0.48994326011015144,0.9853161487232023,0.2359096769882677,0.1600180132261918,11.086920162710648
0.7348433040816073,0.06672120268487614,0.9642240980527668,0.3860130847247093,0.6686302208665879,13.047589863032313
0.006045573085435962,0.33860215708323493,0.6508437118849326,0.47006730205330216,0.35871569739329434,7.013637359192724
0.21441852109818127,0.8474603860584968,0.04787799811091109,0.9524454652507893,0.8979458251994692,23.506050413424024
0.5746044945002031,0.4517160400727981,0.3956950672191547,0.5028766060350309,0.2803411667197995,13.928237452217699
0.0008232909693721702,0.18260722437494614,0.4200711603153544,0.9808108871319791,0.1723697909335583,10.802453249249591
0.5650894518419831,0.16910906886934718,0.7964045484699127,0.2781162837497081,0.5985929570568199,10.488507181804987
0.2978400868061345,0.3135483731407426,0.14276353509877804,0.16682215861948047,0.9251826816365477,11.73843304950298
0.29692786156965856,0.7815076863174157,0.33181607385227274,0.5802060387792648,0.26182488972599727,14.338224756927772
0.7987050131928467,0.17936255278255986,0.8751005098577375,0.38112027029148443,0.929037572958599,15.620572031529548
0.972493137083919,0.6898234809531668,0.646094003881133,0.3991785258427081,0.4882865272282464,15.453905918022965
0.819455993548051,0.603751336315408,0.9975791252668391,0.15178545538134003,0.30249067137843577,17.980646287428378
0.4315477087708296,0.6888351407585087,0.4643196751402182,0.08881317844453251,0.7373662878757152,12.63979708931775
0.0843649917293372,0.467670530038221,0.3588238020854576,0.5110788028385649,0.22353439655338359,7.86341886069045
0.04770263481700354,0.28586564775634593,0.3170797869683365,0.21121884389668244,0.6559663376949274,6.489489867324355
0.10996785204954074,0.8932014317116703,0.8718680142585734,0.13495223966038927,0.6298325860394663,10.301443272752076
0.07393019039393411,0.743400742811244,0.9389903352714224,0.21279010706694435,0.533428278966548,10.367338343542343
0.8940694773281943,0.34818247267085856,0.37734025942287797,0.14375542629172466,0.8754224785330319,14.409255566263438
0.5601168191447902,0.8484657671510871,0.5757313564561447,0.8812560063529075,0.7951744386469433,22.87289896477307
0.8943168135284656,0.5014564694773744,0.37680464537970737,0.5141663712513506,0.37793785537669944,17.204099179348386
0.5731351931736934,0.34242034291088397,0.5776837857319131,0.7472244658529634,0.47954954063691013,15.772905262694248
0.15694020328015879,0.33956576574189223,0.6581875811782746,0.7591256365454989,0.2997531682787149,11.25688067683846
0.9442996765964758,0.7162812448901903,0.3778756213998191,0.07704650368231614,0.0335692440764479,9.740199158803739
0.4639474907733392,0.2272859871373898,0.5929007324647458,0.7772137288461747,0.7748040655765498,15.071277709478764
0.8720078370771885,0.9871231410969746,0.2199156949875276,0.12888469874044073,0.7154094717907987,10.67047177492204
0.642267485205011,0.7453180834183952,0.9203685762793863,0.7433036064393614,0.678679377088595,24.338233890264988
0.9079862453948155,0.024676458680398916,0.5224447631994101,0.55994860728786,0.37423568954043884,8.184060372641289
0.7905495956044941,0.7853247358754347,0.4918539752659261,0.2964254637045314,0.7541912122152091,16.02457727986053
0.3671446619632197,0.540324607708039,0.07720987552237268,0.349023629022575,0.2861127602887591,14.332363513811595
0.8100530735372362,0.34909061093002614,0.47786354871754044,0.14349972726548121,0.38018555737705506,11.1062716961039
0.4595466007434146,0.33449377955683746,0.003608420064606488,0.697144098439931,0.4813727887134135,18.949993242407754
0.5587927808777938,0.6742378305753783,0.9212883067840164,0.9102911238413156,0.6963995542415813,25.394389989399386
0.7313230784009119,0.9779681696830628,0.5206843628429282,0.7216017842290657,0.7481282005043454,18.765379523824272
0.09532117557326236,0.6482475184772837,0.9508133081644952,0.5996385037899071,0.732548209120187,15.652853409917352
0.8853960927156797,0.2990155932693921,0.9809837458509318,0.28356252946698723,0.19616697139625416,15.834331818583207
0.9952903432805316,0.5212820689520213,0.05161382453468588,0.27607541691541837,0.12465051580620434,17.38752337753053
0.038067567909984334,0.4289817245477219,0.45625935199804957,0.23024841568251764,0.6089946238203208,5.898528360925378
0.3013756779777278,0.5749805791364727,0.9864872999167824,0.8774530593960842,0.5296521422535633,21.33516473252739
0.41277309255594996,0.7153187106433655,0.2538508347552594,0.006792286013853621,0.4873334871042996,11.718208089338136
0.44598335333636474,0.9241802235927525,0.8526826583226446,0.6723075974500857,0.4385007568598235,21.025005408688042
0.9813848395940544,0.20854699940849153,0.2900978248871593,0.808120982749923,0.8482047747349424,19.19919151319234
0.5226949171594303,0.5958765032084935,0.1740530138211387,0.1742650938241489,0.2771705312396434,13.549860626462136
0.697920614486782,0.3190806095156773,0.4648326599013356,0.29020333774805807,0.12614291576594738,9.996680030298895
0.5561364893480684,0.8554802802991075,0.9284593446859103,0.7008263313249115,0.3439093808056386,22.370385716905623
0.034533041737948356,0.40726435281811213,0.2723650422781553,0.525257897610724,0.3884811963030158,8.673030699685235
0.8756991230128769,0.7094444773994674,0.9374495603064259,0.5710399346111618,0.7043644529061784,22.342585243503652
0.07196717003655362,0.682864374504109,0.18374969369196914,0.117246857756648,0.12538006316364092,5.3374264018718645
0.2459847231228327,0.33273158913634693,0.7570493637369604,0.6655463265303821,0.04501274662944044,10.745070036074683
0.8543698177529104,0.9125117663942217,0.8504643550481956,0.8083851612811525,0.2476025814111965,18.161742847684792
0.5979912928005657,0.7248176815229436,0.08303832217884921,0.7483844133012497,0.07937301580232348,21.139987394244763
0.2745079878074336,0.11125647448458031,0.4325460278904789,0.8981160025384344,0.47438092970814283,12.402061256572939
0.7109352089787607,0.38190493324849595,0.7640672663144663,0.3235851528308402,0.7827004792501823,16.076374916797764
0.5818815125372563,0.8684822725387782,0.29106544864500283,0.0760639532574433,0.79155914545391,15.59009376866016
0.9964263110619015,0.48340978949586577,0.6787315623489667,0.33659121764858557,0.23391965229775602,15.157856170855847
0.03246101939514179,0.5696383852300675,0.08469726702261737,0.644224837125368,0.3215994521229746,12.080359400338718
0.28887126724971524,0.9290159367729587,0.9205842930374426,0.4311693349646968,0.34791462800692063,17.056154148091192
0.6131726287750456,0.48685673508680516,0.26322999725831386,0.9101779882013237,0.37537516300365903,20.162743812998883
0.7387609481211657,0.4923597679556728,0.21422061442366958,0.5618990381596387,0.24251930712661618,17.562606092534864
0.3507249446612898,0.9316024821333261,0.22100872289681672,0.9611678647582694,0.5786952160118604,22.616651857031464
0.27284767933623966,0.9536606296680121,0.41451641693180863,0.9031384639386336,0.5448197577902534,19.19570615101693
0.6704126180830776,0.27091862458160576,0.23266386022100627,0.5266638784208973,0.5340378864833858,14.767561941019043
0.7856661210519322,0.2536651025884553,0.05897432421582982,0.7659438861590346,0.7454197769840977,21.136557930378046
0.5345200252471466,0.18449898173892187,0.8979678875322197,0.36996166326254476,0.6221220748000222,13.026656883973668
0.25454023257503255,0.9078093016996964,0.960716832975509,0.9784816637908349,0.7097606334965213,24.217209831310964
0.24820410419495165,0.15577435735745915,0.0054455278086608105,0.44171253496072993,0.2641593216528989,11.841280026045993
0.6500456346227413,0.15989486671435627,0.9649773884975841,0.15071846565809188,0.8830765163458814,13.454266534449667
0.708948236859952,0.8313362539692418,0.6893872527352657,0.24059384763106384,0.9138640516819972,17.30101115582484
0.5287035620928234,0.7933128212170553,0.865719575121432,0.749374361282193,0.22095210302769974,20.954861926952983
0.2719385634682947,0.7904877279357659,0.7925774606811871,0.20562711435782932,0.8185774244537902,14.112735935921851
0.7462403053507106,0.576722899329326,0.035061617954551205,0.17919244683499191,0.7528105867651327,19.641054483734752
0.24480125625264837,0.0925713379566403,0.7797008896147891,0.37345686294602,0.6145828763999485,9.083468036235972
0.3823000019986572,0.3144788734672376,0.16573548630538826,0.21517048155257412,0.5445010112900363,10.796689983546846
0.899334037396538,0.14255342736964316,0.3914549025415389,0.44913130568152626,0.1881742210810654,9.587433832404487
0.28791563042727797,0.1377706047776518,0.812377277024966,0.8077788237253813,0.47180562190035535,13.631338758617586
0.23733055360172028,0.4676160292926015,0.14644058548876293,0.01656610196608721,0.6110194751983161,9.137161494906437
0.4323513842890173,0.6752803595409917,0.3078089284780182,0.9865074776526214,0.2641894265841268,19.86387944812724
0.15128169289053828,0.6468003237496517,0.27121388350035414,0.6295592866694767,0.5211619854080086,12.974097578693806
0.21879581277838223,0.2908621722263113,0.6309123949172472,0.32620257429835864,0.3062910865065679,7.122241216406884
0.41906325418066326,0.6846494805301365,0.2526321314091249,0.19134500227148077,0.7590731152626048,14.774341579420376
0.2837101708026821,0.3074092082217612,0.5160025342315435,0.30216654382213426,0.818520105081132,9.825177215058812
0.38996046598560263,0.6288991077599626,0.9803039432840355,0.14677600976736427,0.8647646907049102,17.370092151341783
0.2218767337845745,0.9391054070077199,0.9032741159368677,0.21556128051754575,0.19813845536780061,12.487324811173249
0.09915540687661828,0.9324707317801436,0.9824807572194285,0.7261270866886064,0.1817973482475781,15.690038180452145
0.8252683323940029,0.5529291084578387,0.3222506219630277,0.7095417231449428,0.6310063772133158,20.78831842558746
0.7603252788559937,0.3267787412707621,0.22122370693489757,0.19709046737071556,0.2877661946689093,12.000793497695422
0.7129496964996455,0.8574079574436406,0.8725246001320226,0.1369040016007349,0.4427921914257087,15.753508638323733
0.951482749364838,0.7296165748515333,0.05900665663292781,0.9651768576143234,0.5844392771683398,24.65907378786681
0.4518966156324805,0.784059669102755,0.174748784223404,0.9775758004110597,0.45074668683506836,23.11603090677259
0.72421884768145,0.3325864974834807,0.4485279973892672,0.8393208302651928,0.9655762727129217,20.139341690492454
0.17827301998876022,0.816015687997889,0.21029091342691975,0.04153690321747183,0.44399073817122625,8.726697487634802
0.6868148060832858,0.38169475795332086,0.5986287711580084,0.050618917911835815,0.050194875197620226,8.287550197639954
0.5592636194390153,0.39347888477867066,0.33288749457600475,0.3419835113815556,0.585645500762566,13.282248461936604
0.9125271593996399,0.7622680307936989,0.08808543775250133,0.4385692612424954,0.24457380627989034,17.17285386478994
0.2496379595740641,0.5592822020091209,0.625365544132957,0.4842113345671857,0.22425735047819584,10.524663545471466
0.21584793352993636,0.536540586081643,0.9671852469528908,0.18231660564588803,0.530039792550847,12.397181786427476
0.41744424637359945,0.10440159378817049,0.07983064821831898,0.5406148678894597,0.18777401852312714,11.240754744335627
0.7087800323713904,0.001529610729410269,0.643457081416438,0.42817197199831547,0.9273704675547448,9.364230489776826
0.696775183193792,0.6376860616943721,0.05607361835046076,0.7032981733822574,0.8970306420810648,25.3069663824202
0.565037565224239,0.3988798064986987,0.04949867833739907,0.7698347495090672,0.2255278278962537,19.388618581319072
0.4590097758894116,0.6616676984741462,0.8411301667498794,0.26769484305148994,0.587126387752821,16.09813854047881
0.3458511993564446,0.30672901387333484,0.5492739192693447,0.5581404084273055,0.9672237141403683,13.737413541096608
0.127673780878506,0.882105591915716,0.09036153917293455,0.9806295938032906,0.1453306609854066,17.353781588424827
0.36505308422034954,0.3725909064645807,0.5958096936780475,0.13238123864825657,0.22207649125547158,6.761982612775886
0.9645666823472349,0.6825650573542366,0.6298082334483796,0.5212690282840633,0.7268865567780824,17.971605401450425
0.879675728012729,0.18561127557124124,0.8452468381275826,0.6882262775917972,0.5182299026090598,16.764835580886615
0.10112976464705703,0.16660854009473436,0.8413635336727634,0.6279975763334902,0.5511631413096735,11.895455095466637
0.8728996169377781,0.1605509079749743,0.2685431065882856,0.15526667132094163,0.2412219696758141,8.092131729558282
0.34995091448104665,0.9659814148185214,0.2566008315477626,0.1044527788936167,0.2629877816856341,12.277659615822268
0.758341794106422,0.9715600651904841,0.6275126832571107,0.9761079746021891,0.3747022515591225,19.318455909214137
0.559018468044171,0.7257278115808956,0.8535520713593464,0.8876007623791001,0.7819143286395149,24.849890355182872
0.19208107154557774,0.06948863690016649,0.30042526524613467,0.4489138896424819,0.01448323558679443,5.777356263058552
0.6983364980138536,0.9456770392470295,0.25700507706437803,0.7162155733275659,0.7397989135177934,20.799074928392827
0.05419506796326845,0.47722284145445637,0.34105771129222806,0.7389049699902535,0.3828076759637522,10.619961403547133
0.44284179485219544,0.15081315855109823,0.9303464417961718,0.009160012487579028,0.6682437430109641,9.21957520799866
0.37313983992782385,0.791207247162244,0.956361754498738,0.8695536837263255,0.48079175646921246,23.266017388756023
0.759193673269587,0.12539183153639388,0.7153229840021996,0.4301273744430619,0.1189056209709346,8.769390178875108
0.08105500475280136,0.3484355735755239,0.38056949864098844,0.815632902585202,0.00040726104731736434,9.329737184401697
0.884003764966358,0.7889176903914552,0.4291360266651758,0.7846065621579621,0.06513948866526476,16.40999442123545
0.2592824302751904,0.6287445830484099,0.5800835026916547,0.33091890592367534,0.49948710963047793,10.835417552910346
0.32573775132324156,0.632078976892227,0.39210294346707586,0.908990525121083,0.5622563769557124,18.160610463007707
0.7553734075839382,0.8244442679253746,0.8263792430683958,0.1826767971431521,0.19914446575000988,14.218416207899653
0.5046776426348696,0.5622685051030357,0.6499351961940505,0.6102569907685619,0.36767721029346045,16.170541076955832
0.25606005350652095,0.7954982638385869,0.2772018026977382,0.22714856669208794,0.1477364304924237,9.974323405767691
0.45384258531846455,0.7983838577117576,0.9954113230473982,0.02394460407573018,0.3007618638845643,15.731236939887994
0.7170759539640955,0.10789906465228749,0.7265250742652969,0.8672310061254345,0.5817572137117886,15.01421074587504
0.593053214981056,0.06155932136701714,0.3165748326954603,0.5020354892056701,0.9498566486468422,11.586952258974257
0.22166064471420466,0.18632046277742464,0.7585269404729635,0.4891717340873094,0.42445722452942913,9.644564794235745
0.7767192051420152,0.3085326035843923,0.14728345712127033,0.5232426916242874,0.43622929897160856,16.739048175224895
0.5411503427334802,0.29129422679288697,0.48148410226302074,0.24972054889988882,0.3975097333917892,9.24387842483074
0.32551807025466994,0.9129040613220396,0.1575775287123028,0.4286030994103497,0.9158507630203538,19.247880009148147
0.42623882507847266,0.49017442570186875,0.7758377094167168,0.34456420561580925,0.5553957711155733,13.846858744013943
0.18051852597756113,0.4885133501025356,0.8459330997332696,0.1647307162879642,0.5641831763168486,9.596748832591338
0.5346158594755991,0.377649083085702,0.19183011529550864,0.03089576578480535,0.9882631029701193,13.075613559066174
0.21819986915122558,0.3393780677777549,0.2388334915065855,0.018735432443904076,0.8574057929512979,8.144033751382189
0.6223526039832026,0.4231627694399993,0.6111934591215769,0.8731869762051817,0.424266484094605,18.46194434124164
0.6595120265835762,0.900344780404288,0.2989983874316837,0.11099014014123931,0.8190068782643307,15.582023580917081
0.13454513955354408,0.0736474368236899,0.3425611594445581,0.6969498774695448,0.0806969849913367,8.179970615720071
0.5544391863050763,0.2214760086787726,0.7729251650716723,0.21586854309935266,0.18607816273203437,8.341582446108454
0.9934897593060613,0.2415721162702822,0.1854854539235108,0.30683095835660845,0.8072846874805808,15.928578874961497
0.5841519936919194,0.044905134403935176,0.41081808998284297,0.16649615869359125,0.9420870031264171,7.3576169162022325
0.705846696289956,0.245545492791868,0.4975674772181031,0.10985711217848126,0.03187483938783542,6.437907599939933
0.9076393018695672,0.8219656935712691,0.1152766863243666,0.3037308215632334,0.39159618115302985,15.113833544490637
0.6773620276568746,0.8176037005122886,0.6510606744335513,0.21287394758803413,0.8169918957756608,16.527517909331806
0.25440977141878796,0.9995725023379826,0.5284982179743721,0.2511804215053435,0.14482319780243547,10.418127047844209
0.8824606748640637,0.6304224025708989,0.5430052658189622,0.9451999941800696,0.8752844648375515,23.709273698265108
0.9070015800058003,0.9456816211770281,0.260853101976099,0.6136122506616567,0.7869501714996089,15.53677536809656
0.8344940573552486,0.8211279092615682,0.23576149447261452,0.4896535570629723,0.3605787171671142,16.4500361317102
0.6500330373985787,0.3832075833948806,0.5269127456198655,0.08908475916104397,0.7434302907349053,11.673477861997174
0.15537969878839797,0.2642448119971994,0.8175498186987966,0.18451075867911226,0.36223100970882904,6.959330393897584
0.2997859267744585,0.6356015308221826,0.4778071397812368,0.5680309543169607,0.4518114688021584,13.584188161512857
0.18663690640886244,0.4388369885710036,0.8010542728382775,0.3558293068994328,0.7721455051028162,11.77645985681696
0.49689349918498593,0.48267074891286177,0.19154919389832692,0.9153785390989798,0.14208978021460084,18.60878566127469
0.9216674515810838,0.5808125759264253,0.9245820003928896,0.13138176812856672,0.6401294913587366,18.058377753585177
0.36017551096336453,0.3862244457584626,0.7685706364996303,0.9726004563555577,0.4216505864588751,17.509298198920142
0.1343155926894748,0.42229713991812157,0.012124125480653891,0.09714635225187307,0.41576108763719266,9.583256474264848
0.2907025332847325,0.8025636195755859,0.7955338394924503,0.005035416610799759,0.7140579090379164,12.058146439586139
0.09778961817148668,0.994604567362106,0.13372182034765534,0.7841007713031847,0.9113530069429793,18.08921666114582
0.10570731857059068,0.38287955575414945,0.3082345384587746,0.09722487270760405,0.29996071623632237,4.475610993528864
0.5600022831462469,0.18329318813683315,0.2304310340177227,0.3233251167780692,0.7823134700772783,11.767245773045104
0.2721464519176766,0.15402992963641782,0.05795910453845132,0.35186989489874765,0.3845944289463553,10.662785757309665
0.5158298660341204,0.8568113087696454,0.46767394501125936,0.24038862267455974,0.11560421698360845,12.837081533957246
0.9718129704544202,0.1511296522922697,0.9735372387635957,0.7220729627042075,0.31598526064275445,17.737472011200218
0.9748093629259691,0.507021739882073,0.03157664714717501,0.3255536887364634,0.672046454581683,21.002546124143322
0.5250659543665468,0.7662435912187393,0.41521738948906284,0.705686169625901,0.1536775609570058,17.501926290235648
0.5868567599883442,0.5175255438574349,0.042724351360227564,0.8762538399285583,0.16558127492811647,21.930653341635498
0.7002623995069306,0.15295987958123025,0.07913522547116303,0.23474056433264534,0.7007082119660153,12.695367021079903
0.3689126341205572,0.23278485326230114,0.9824483603571543,0.8624787140784239,0.7773962417631227,19.832200748794936
0.518822842748817,0.3903844034462005,0.22467060851539744,0.41659187199952197,0.4737550448412666,13.993049552534155
0.3454593253636503,0.742933455246284,0.14161864343019104,0.045072051275270364,0.5544029452835185,13.008790587215865
0.08214660394155415,0.17073254296051787,0.41740166471888596,0.724157078401663,0.09682766743374416,8.302627735644114
0.5570099671690071,0.08799919566421799,0.3204872690202941,0.6335749386805486,0.9088461486862346,13.058294408917403
0.4220751309885975,0.37710308099522316,0.9893116592599367,0.48209100446624065,0.4386799659866518,16.59738347200878
0.6983884358585062,0.7253535072838074,0.3797053258297616,0.5166846643609156,0.7744399003863618,19.326326775641114
0.9826164102701582,0.39779548691267363,0.9858083781223022,0.9542625009974328,0.3660236351841567,25.5110792092928
0.5592331812203652,0.4638666311242925,0.5974044219841012,0.0791587602216055,0.5487743393397245,11.002188769158572
0.1502935166414665,0.7951101832670906,0.4092670069412877,0.41318348980768294,0.6930080021244014,11.428157765432186
0.8780641614386715,0.5741918057819215,0.13924369075676246,0.7895676339675745,0.12182311135504742,21.106833109207173
0.7418117910695723,0.19734752028729763,0.7677722372212493,0.12589137625963487,0.17132092152535683,7.988255415628839
0.7577246877444215,0.15532334465943076,0.640678694762518,0.7450410526688285,0.19814373706874366,12.450682019038897
0.8311043401542048,0.12426623671442394,0.11413869142553457,0.024089012466076754,0.0734892039608872,6.774066840556149
0.25457178963113314,0.15877518619377862,0.2530214537922467,0.34733857573498605,0.7929189308346292,9.924360473793753
0.10699178776650042,0.7801345931167654,0.2815616213967955,0.8208721776775328,0.546770310686894,14.48915641837839
0.35751631692652586,0.5294924211083123,0.7530154082419328,0.913898843544889,0.973942730909187,20.891726510613367
0.9991469675956614,0.009507397358129444,0.6491057549475394,0.7788546313778935,0.9031562970925117,13.047362937756375
0.003453197660923002,0.5249478073514519,0.9921376832989752,0.9631971780196241,0.9272850824569265,19.169336046083856
0.5647886424899333,0.1889903577939388,0.636706586070673,0.3434646100969705,0.3289535473133792,8.744018077783752
0.23710909175820483,0.36964093103067286,0.22483634496284244,0.9255918720879276,0.1166463641815021,14.072246596479244
0.297734563794117,0.7301280452068193,0.7678736497686234,0.06408575845354825,0.5154106658104286,10.963746848010588
0.16349948616698395,0.2344231519756983,0.5692096650909201,0.8583133702839406,0.38120177008250467,11.78614618211386
0.33064615576581646,0.590081049623926,0.6367775005247599,0.8855902671880374,0.1455633553102298,15.71071003499591
0.8537902899211651,0.779352783253287,0.5417025417041105,0.9620493218868025,0.10670182812362983,18.8688066857868
0.3634250410183547,0.4008684101047971,0.9234658784047998,0.38501007418903144,0.5250787869144771,14.48068607662822
0.902392898773607,0.7240938383973805,0.0642279713645183,0.6183186573568694,0.775438146159057,22.719138244674987
0.9828064677297137,0.8347473690669748,0.9729510766433617,0.946765957503854,0.11751190323833105,19.876656819071506
0.3440204271663323,0.5776203341627753,0.6737961825924376,0.38739377552392795,0.08519570269539511,10.749117629703838
0.4390605633900604,0.14118345355200435,0.811643060640322,0.8321875081027741,0.5230575411495123,14.814718219380538
0.7556217401834613,0.16953149703425852,0.20092608124928502,0.7251641218681238,0.1027497577577956,13.470970354846822
0.04265734138001609,0.6343922896178132,0.7292424862280968,0.8009456620795465,0.6464285650475425,13.141779773509759
0.04227898607086644,0.5305542974036348,0.6579180516246704,0.9467944998124943,0.9093510712788616,15.217579462955953
0.6253030664275472,0.8465512304498858,0.31196922875570343,0.014645311773077707,0.139325844687746,11.507711247538138
0.4682726092720486,0.830133156312136,0.7781560640625487,0.5376555113803352,0.9851675368591564,21.245011655329396
0.41787737609713915,0.43376467964356036,0.12929237464444998,0.8464230039583867,0.17791958343710823,17.49397044856723
0.9244127607390543,0.9411767939941321,0.1459421503519811,0.37468838716065234,0.9404873209048464,14.926905276200651
0.6316688675479776,0.16788135943939786,0.9369460121323256,0.9792045368145929,0.41685505942329604,18.964986043586915
0.4523403875450065,0.7566202967324837,0.8504134514843704,0.8693573336542175,0.34322358944303155,21.66238255762472
0.13947260546878926,0.37755733223975685,0.5840988102653758,0.498655328899384,0.4731091659228206,9.140343972998902
0.9719327862690178,0.9126564184084416,0.7164861026287933,0.5800221517984724,0.6216147678059443,13.320324577821157
0.40921829906971874,0.07934780833013921,0.6843280278396284,0.5560663955255074,0.830771462898428,11.412382665859113
0.14495837459089345,0.9049382239215858,0.9587946456842731,0.9241179603215669,0.5615268468300034,20.264091002885472
0.4278776858419331,0.5535832270809864,0.6584314324899728,0.6184917309629999,0.17344234318900809,14.327505311337335
0.3004759794037448,0.04292749003068752,0.05677697959484118,0.26165717988465875,0.4062066212301646,8.98165090083069
0.6702364920439804,0.5544306536641127,0.45908202977806334,0.05527296187662356,0.733538722034871,13.451297659977731
0.19502367498116757,0.2771155167164646,0.43293682990753823,0.9843612021953202,0.13031553576762334,12.274838642021566
0.22993008340705945,0.8373004449901089,0.2791259456609726,0.9865017766814157,0.25836744337779394,17.818711819523518
0.09513669621173992,0.040041516046196546,0.9337002443930805,0.7227381960388741,0.10556358548658917,11.636791452643012
0.6759676975913009,0.5091560668601612,0.4106124354977765,0.6900424710217127,0.6720745682744623,19.246070302419724
0.8348565867827288,0.004833947206817291,0.2295947376030414,0.1336288927007364,0.8949272400132892,7.400085616849459
0.4732737188860211,0.8314537201128177,0.2950463308955059,0.06165649839490872,0.14285741966367904,11.616510144055445
0.4245058551426967,0.04406876742938193,0.5526696810600291,0.8670683747360534,0.5438249888036302,12.032664193273668
0.7714366592930618,0.2043594248178373,0.3202508762445132,0.3164881674011122,0.74921632097055,12.309878529544967
0.35004226354573553,0.48035015657889046,0.7825736391510729,0.1702931304209564,0.09216301971249374,8.800812393686677
0.9477948352492208,0.742784214337383,0.8077587485742832,0.43768163825138573,0.5774013402867628,17.173669601077616
0.8580234038404553,0.9660211602738815,0.8456857360601155,0.07292689901458671,0.021884751300437988,8.34963701473679
0.8226838804271881,0.5064990583411233,0.28154048987169167,0.8172074801744736,0.23217303867137018,19.94686781456054
0.7734882861425946,0.32458453631737116,0.3307004044366646,0.15871190422103576,0.7729834757928571,13.119911058210928
0.5495912098186388,0.6646888170420573,0.5362558645186987,0.49158856920704475,0.08835525701834201,14.501950877790264
0.8560901601222105,0.8683868390690251,0.9857966273340868,0.8051985735878358,0.05903097337914032,20.282881310893103
0.7831742880654624,0.40212964333346946,0.9924942106163396,0.9496911209540966,0.6211497756970026,25.81066816239547
0.4393331850054434,0.27890888649186196,0.6998872631342056,0.3802125542373007,0.6070459862578921,11.391597482951642
0.8292894952826699,0.9655485491832744,0.9940469058097435,0.1909698726909842,0.2956259779213848,14.129032096823954
0.2732661672628327,0.45617663844505174,0.8163703701486701,0.855340682589725,0.20429128875870883,15.393562811285236
0.5263972921668203,0.9054718957100872,0.1464353320859033,0.5219376201449242,0.5865600492670389,20.625414604060524
0.2646984501109213,0.9655554967124461,0.2124994891257994,0.4475155597646674,0.23708319905667297,14.507656679771145
0.11789867845073165,0.4828546224703655,0.03606839674299611,0.5920599217604675,0.012800054180862164,12.06817480299983
0.3952039583546386,0.7430821130234326,0.31449672585549127,0.9031427142304863,0.5084387872807498,20.233520646651485
