Repository: leschultz/materials_application_domain_machine_learning

# Application Domain

Research with respect to application domain with a materials science emphasis is contained within. The GitHub repo can be found in [here](https://github.com/leschultz/application_domain.git).

## Structure
The structure of the code packages is as follows:

```
├── LICENSE
├── README.md
├── examples
├── mad
│   ├── datasets
│   │   ├── data
│   ├── ml
│   └── plots
├── setup.py
└── tests
```

## Coding Style

Python scripts follow PEP 8 guidelines. A usefull tool to use to check a coding style is pycodestyle.

```
pycodestyle <script>
```

File: src/madml/data/make_regression.csv (part 2 of 3)
-0.4173543481186675,0.7415250497124114,0.4399899217189828,-0.6164754288103252,-0.19340651996935387,-35.652777355831326
-1.9040282924469722,-0.6994496548139201,1.824253941641241,1.4326545297547473,-1.9009745738452553,1.7128109067020942
-0.67289572682367,0.5079370156283978,-0.7825135703772307,-0.6802166460576389,1.3362692598796018,-44.97849258847094
-0.14366057777932886,-1.0774013997554373,-0.7343496343317756,-0.3691812862785698,-1.101682475925328,-148.61190391889954
0.07601408822043602,-0.7035141838342551,-0.2715556170144755,0.20595940260843462,0.8563710721347148,12.452071252842783
1.135194764803331,0.08487170924710205,-0.7416822978811413,-0.2844591416703416,-0.8206385779963772,-21.941810270129412
-0.9469652248191124,-1.1162032428929336,1.399214300608902,-1.207435126093668,-0.5302391713694977,-182.17023236463044
-0.00018717890945966258,0.025015968679444778,0.7592472968071186,-1.3633972309405504,-0.8084236304873134,-130.8164375781041
2.0748315008740126,-0.46139630250416674,-0.671989536817127,-0.1271344550903616,0.8309512561694484,68.7877920387261
-1.0438215510738755,1.6218561248378895,0.23288456059349177,-0.3375057605501457,-1.127888796998131,-36.158601416755836
-0.49138677376800205,-1.0330132141312922,1.00174630400197,-0.3912737573500812,-0.825679897626097,-104.82326065402212
-0.7930843563000411,0.5807138182269547,-0.5805053958011107,-0.6868550934249051,-0.9096289854031254,-120.11950522062162
1.3333517071590135,0.45643423643599634,0.1269725476411079,0.5913707021387719,0.0623282435212967,139.83366272808357
0.27533497736703183,1.4436594977245116,1.2425455698553882,0.9051965442169541,0.08189063723190944,199.3308209477695
-0.5800405578435026,-0.2340296720955205,-0.6818362922213215,-0.34965683429815086,-0.3893686455200842,-101.45222456837912
-1.2582838556186742,-1.1727720907187786,0.6842860340150477,0.36357474913490323,0.018268345564278154,-55.24336131306631
0.03476025815289096,0.19453063191200776,-2.7116416716728557,-0.16990761131403434,-1.0726626687258147,-120.03526386335069
-2.6444191000239767,0.3819112073580842,0.4645418831489289,0.14331343473911753,0.7219996719672576,-47.85500514580346
1.946705039773059,-0.3563231005396454,-1.7525082461907375,-0.11339404359583505,0.5885444845746115,29.87954850228787
0.8060617930102306,0.29137808586953406,0.8411822899798496,0.2958696326386422,0.4966202972643964,117.3792356373659
-0.6201529305994785,-0.41332214972927905,-0.19532171197134426,-1.4669099482471133,0.24136514882232057,-178.28242635976625
1.0524246349641813,-1.2161206483654177,0.4893238389723712,1.0986844962655913,-0.10609556363914216,102.58950601229245
0.6352872763657909,0.233005734269448,-0.8603929483931557,-0.28908077115738195,1.878812519283199,52.99419143590784
0.6056785430300106,-1.2231148667367322,1.2489141051291044,0.9250452396893912,0.7139343530302644,116.82583092695106
0.655771307523603,-1.2372191305621891,-0.10786756841217486,-0.5724629915764521,1.406164865431915,-33.957863200144544
0.6915751772772912,0.6204855573521147,1.143919706844931,-0.6985130300271652,-0.8371680668732736,-2.0660124747450057
0.8416316859230782,0.07567251350289578,-0.8820991456496186,-0.5476197612337244,1.412207715723746,14.291985300607728
1.1048481586400987,-2.0851630366506675,0.3459879068005653,0.5746283051908199,0.03127567373786955,17.915153457021614
-0.543650042190833,0.44837525024084407,0.662917046654788,-0.7691205864095286,-1.1805330181604567,-96.64047526808736
1.698463958265299,0.9006101169285209,0.15298783113112935,-0.7100421491820882,0.14979068331202383,60.20256507825586
2.135674288608331,0.8939860538763632,0.5819891634530302,0.15003734022032242,-1.3934530348481216,116.78572404388076
0.737666097088685,-1.6524378825413686,-0.9585826957351682,-0.3169055623264939,0.3624896592548822,-86.35041896996356
-2.324150131356768,-2.0118257913267543,2.245569655962228,-0.967452153708839,-1.7812249348067484,-281.0676068692911
0.9599439388123393,0.4679830780186486,-0.6514830113018356,1.0848757388667705,-0.39172580881184066,131.22162218386617
0.010936344717826684,0.6591718423414159,-0.48933387835965203,0.6350647874836849,1.8018209291479284,137.69769143562542
0.786933929247176,-0.9212981631197923,0.35557953828309075,0.9067244229175616,-1.269209816671204,42.231413713834584
-1.047003341037088,-0.4917845055192176,-0.0967264448626192,1.6860871978760286,-1.194189122919893,42.13787797041605
0.3501949274912431,0.7549300470331209,-0.6595344294104851,0.7009571223049075,1.348755918399464,142.44486606937232
0.22409024929106416,-0.38780093489064027,0.4063386807391846,0.7258511021908921,-0.43166622837778457,55.60791720795905
-0.1591214518340963,-0.7048197364009924,-1.0505313266448593,0.18687965652465705,0.6087505609853646,-30.611291084866863
0.07785864582176862,1.0159527963597557,-0.008498119576496764,-0.1404579855542481,-0.2747492473835027,26.846844210650172
-1.1778885056359951,-0.5059794975287276,1.466495820082881,-0.08931897134214145,-0.7638297457599106,-68.00992510757557
-1.2002682595145737,-2.183850067445352,0.2468804923563996,0.5197687153155681,0.37995221717167205,-84.11343194340446
0.5723555565323575,-0.5074509022314214,1.2566045264924923,-0.8853392799950178,-1.423004899166699,-92.9630223331667
-1.4380714852347602,0.4168057399708772,-0.2553405049823555,0.3644902904556123,-0.8426299009493377,-47.71976300945591
0.41654010355584453,2.3434222677614125,-0.8465945087844352,1.3912062981627797,0.5575418964601869,248.1145592979653
0.04306264879744806,-0.1951699239115199,-1.203713681630123,-0.6543453296335651,-0.31524526405826014,-112.50214430172068
0.8334779331037208,-0.07857428004764491,0.4235810987510764,0.7781123357003193,-0.41201365829993153,102.55846434038372
0.024658570154411898,-1.0923371554302612,0.2292410994371324,0.38340808700262485,1.4991391487918553,45.54443574656354
0.7159150459872831,0.35512054645953345,1.3255052998835923,-0.7978522080771104,-0.5138172074663702,-5.730087917424926
0.32778570488140185,-0.5715328766149282,0.38825576824389946,0.7604101440306454,-0.5577879784534029,50.10922964551195
0.03031216285216427,0.3738513854150697,-0.9342536012500398,0.21245580320852572,1.8235444582959481,74.77413009907791
-0.7600516100655759,0.18117190371573652,0.26704713956124576,-0.21222801227120378,1.4318853197968264,12.667162861339575
1.1588208740617258,-0.9646868254910905,0.5950314767514786,-1.1685431423598311,2.570956317697297,6.468649285341881
-0.7118222985093672,-0.38976317109829567,-0.21796378789657084,-0.42932456719457207,2.109086376128238,-21.343350190936697
0.022138195103474353,0.5121963726484782,-0.6784348815049704,0.6109511491888515,-0.3113857618972127,50.23511417111198
-0.44199936135456563,-0.15104354106148138,0.7915507528985661,-1.3675074123649473,-0.6608601336293723,-152.64260234426044
-0.5118484126905957,-0.3399320654413553,3.0376649721791544,-1.0975734262595807,1.5132561093301753,0.41280866697697377
0.05239079665659185,0.37170476801054453,1.2906390707075388,0.359255720665186,1.5502627508452596,143.12330849022376
1.2502050944658214,1.143220091282603,-1.9705956135532356,0.18115049974003078,-1.1396496431520022,27.858576609401002
0.07930470759804553,1.6502734870744111,0.05297179535368874,-0.26054290879425984,0.19798056505981956,62.91066728415668
-0.21305403105592782,0.1506852894536924,-1.583326665831311,1.363125789314128,-0.9314190006468259,45.18522688900865
-0.9510790595256794,0.637620592125785,0.13368924024918355,-0.10161245828388767,1.4480564560436102,31.897424236746144
-1.0533091284602776,0.41275347752486125,-0.02430123463709751,-0.07081014497270134,-0.18746089976785277,-41.52189922290742
-0.5257679369425295,0.07395923235970235,-0.23533510909996955,-1.4906728171147658,0.677297638228703,-140.1097952994024
-0.5672380892894008,2.586041546408645,1.2208423207138492,-1.3281404979722855,1.0695937975249572,42.35324503461116
1.1689472222428705,0.9772168417156094,-0.9399790803722274,0.9853410731240804,0.6134548937488155,181.236573396772
0.331120918945485,0.04400386703811564,0.07728705786790951,-0.00904315992971095,1.4154647679291879,67.3422673026326
-1.3077046421246348,0.6860301526824197,-0.9157913718277035,-0.24277372757286544,0.0028665579770845045,-74.97220795790297
-1.8644424709133343,-0.16211100061082287,0.2185114831040146,0.8830740486479588,0.12456135616763368,2.0959975258084147
2.012601313961004,-0.27287065769656177,-0.18327237998238463,-1.601583034770789,1.3200328050948391,-30.047712221620337
0.8123016788394889,1.921030164295569,0.4175359445558403,0.30219349990010974,0.4598396727607606,178.89166607781996
0.6702934440111048,1.5360223966152,-0.41043982606855806,0.3571247044314851,-0.47941900259121395,103.8124889425521
0.5797125058294241,-0.14843793489729343,0.6984592426903837,1.2036436706315836,-2.399002387216994,65.90130075354915
-0.0595421621881541,0.5421189109391042,-0.1792722925616888,0.3636419690001863,0.752858350321227,76.57851780466584
-1.0919474255765533,0.6302172755324772,0.41218559082894807,-0.41116065745187913,-0.17351403747279423,-51.719597855103345
0.08263545858245179,-0.4081184958023357,-0.7023091837483751,-0.53539723441347,1.3566557213113595,-36.89317409149069
1.098582152632568,0.41850551703378736,0.17403980186602194,-1.8143586196265262,1.5040922064980207,-41.979360877504675
-0.22315163860509188,2.2654206383772575,1.0057972175193248,0.23823227578269227,-2.3089478632172145,63.179365084950284
-0.468467622807742,-0.6592335684585422,-0.9404306716008578,0.23960041904440632,0.8396241454264991,-26.165050837381358
1.506801565271623,-0.22427515565417053,1.031448290158541,-0.2905208304515209,-0.6324421637724363,37.0337979562722
0.19655864205854107,-0.3028039189819219,0.42239102635882175,1.0484701522682753,0.6523333076561924,126.17927436798124
-2.8429562231839705,0.8939656300552304,0.19422996207819349,0.9273672144901143,0.25457703610075755,14.758080765029627
-0.4396545092765376,0.648658200883236,-0.2743868843697622,-1.4201680712563163,-0.06214152923737207,-130.60506924556725
-0.5676528600588678,-1.3403032911513573,-1.06345215675097,-0.1143507688002976,-0.9842012447742177,-161.13592682461334
2.142400504156567,0.8752508721174183,-0.25742410076958544,-0.01860563908144547,0.718829017970262,150.39624745893047
1.7040188383830295,-0.5145155489807559,-0.3450822923890616,0.17421252512596272,0.5163861062964795,76.08142633855053
0.11607870264590725,0.7666161365656983,1.1860890308456853,-0.16024961536565974,-0.33850433784355427,47.25617350498966
-0.7706186180633763,-0.9871265329384599,0.760089544944808,0.8857852649121757,-0.8131909328953298,-4.047480372377587
0.03893799649084332,-0.30993111083562386,-0.3925953743347581,0.342138341031095,1.4220324926874528,57.485737578047456
0.7704683830168381,0.015378454204558674,1.301654765063872,0.5374433051839352,0.6908179593211621,145.4043729121392
-0.5576564449102198,0.3996628660986846,-0.41105642012827603,-0.09307631061426622,1.1858857771904987,14.567528711393665
1.1497750251537193,-0.24327635995000693,-0.29563290673484993,-2.475665362105011,-0.17608904768049524,-202.59256179959718
0.13852586448399948,-1.3905506546372635,0.026345161820413205,0.08524053569427045,-0.44580414783386063,-63.99347901808655
-0.39808684739471567,0.10434005200265524,1.234293543137322,-0.7050921577288619,2.1544674658443297,32.61566896547397
0.9942746331932749,-0.35278795994974615,0.4094183337952225,-1.8081690164033806,1.534274804967993,-73.28432002348481
0.8375074858559373,-0.8072327756544222,1.1046019393476778,0.6186073143970534,-0.15229238341574367,83.45142643124329
-0.8889666184277705,-0.761952877155485,0.05466965040756946,1.6849616342788762,0.13998931826945527,87.57276716860025
0.42924227198132925,0.3459048673330231,-1.4540405694755942,0.7197571013219541,-2.8501177211380684,-39.959210973671716
0.6059852422028426,-0.16818341767805403,0.9059692827322648,-0.4404282601863201,-0.14630942890616624,-0.6360408036925597
-0.3034722585166244,-1.9012045333706706,0.1360285990098063,0.023432720534409153,-0.6143180436009444,-115.14508054902304
-1.3473941063993862,1.292187616484396,0.7912915181400351,-0.5995586167349203,-0.5172866712556667,-51.43102562726054
0.5254713485855029,0.07292369220498524,0.5993858263087842,-0.9120453285314808,-1.5356350794763265,-93.80904926173783
-1.3072995451493372,1.1164028684997511,-0.25976970218779627,0.491051242613714,-0.7212438263841453,5.5845757952428015
0.004773434631499174,0.9718699153609913,0.1788351421381765,1.147682828219699,0.16164237440046822,160.68096934390664
1.7406626996033037,0.5756815773736986,-1.5784294189953583,-1.1434905974111131,0.20657244404847774,-40.0004060281767
-0.43806779129794293,-0.573337215339353,0.03876705593456579,0.5476300178673236,-0.13669159443104892,1.327274436508724
-0.020205242138250173,0.41022916892089634,0.7075524276185197,-0.07049481190501597,-0.540113152502752,12.62015269397535
-1.7882443375741313,-0.9857945389626581,0.43354416546482955,0.18621006488490696,-0.5504568049141564,-113.45860669690599
-0.5635440235948355,1.17150937019444,-0.5387075620291671,-1.365306645928479,1.3344587063647364,-66.13773322315053
0.18345645688002665,-0.43972214481538585,0.6077743672617124,0.8707933722602494,0.21576036871137974,93.10654315788258
-0.266875203174092,-0.30915602820707416,1.091684845314688,1.7333816560874475,-1.2901057318609694,119.81638101764824
0.6588938305250384,-1.1293620694658555,0.8565294734483071,0.3520446670428196,0.36127134390438254,47.22888580462447
-1.290438655681937,-0.031952161304910215,-0.14777922659803217,-0.2465475290418319,-0.6233677064352765,-107.08442885873784
-2.0245574386974003,-1.4238184502176885,0.9898239172968497,-1.526096506047532,-0.24447485289762846,-274.78224144060806
0.33179887431013927,0.6863624810296143,0.41506354416026914,1.1146556454677576,-0.5677407386309281,140.4343718579782
0.43992942105648203,-0.4590788912840912,0.935568444523162,2.5000277092460523,0.10968722097148864,259.0996859315444
1.2585782886025203,1.3052500296654157,-1.1315944733019054,-0.11897901388673651,-0.8020832055478582,43.68777728371876
0.06532803309161585,-0.7533861202079881,0.15725355430190543,1.3590324580373514,-1.6488935413252035,40.69889400109108
-0.37524529166336595,-0.7806250239319941,-0.8599086263397249,-0.04435142084073105,1.3269529616387332,-34.39818225810578
-1.7726725386546798,0.5377839842920773,1.071220990094787,0.7225673770642536,-1.1743297504504233,2.2311306787747327
-1.450039056870557,-0.15478256350469718,-0.06972378214245664,-1.2873218691988937,-0.9018964066734202,-222.94532708359165
-0.14544095172756305,1.9809903338831805,1.490898959975088,-1.663367159402763,-0.40643629091900496,-41.0866573654668
-0.26763703410603584,-0.5332085876451218,-1.376965199334108,-0.27236557064426775,-0.6493421533980156,-123.03161563054329
-0.7292478625806962,-2.241431334279417,-0.8640986758809681,-0.03702434011211398,-0.4750306045921978,-178.65535042981037
-0.22672734561005675,0.675069547819513,-0.04039737150318934,0.19962443626641097,1.7651892583227968,99.39622136369981
-1.225803498298131,-0.12480667569691106,-1.743518637229636,1.3197764513456238,-0.5382898670706127,-6.9208696156473115
1.1458051849219828,0.8168847337371224,-0.02307032348852878,0.8746108547902873,-1.490554026444966,115.56490173423454
-1.4818253195072666,-0.25559878071221864,1.1968841211222625,0.029722068919104637,0.16723579744448916,-34.347985439705276
-1.2998702621783695,-0.24459338851098217,1.3130485799228302,0.31976123349800534,0.04342655960086603,-0.12836009422011568
-0.14532290729457673,2.963073111973683,1.4616822589349263,0.07651176394409942,-1.5494062337488759,122.91755593357456
0.17709084351731325,-0.23118743829275182,-0.27550479758811286,0.9500273196334996,0.6587763616113516,99.82440938520564
0.21446202199909117,0.9742086022102996,0.4547277225293797,-0.33898520729096493,0.8245401163555679,64.26114512973388
-1.1178812388885055,1.6936488729191155,1.675716703101711,0.2099509858774059,-0.3320844263898612,83.11240637324154
0.33067536192905445,-1.8390551651566922,0.31676845982414503,0.06166018599104017,-0.95394347711231,-87.47396680116731
0.4001090477613364,1.67024460881953,1.5584522907978675,0.896766925157249,0.070974262901683,222.9942762379337
1.3503907666424768,-0.7227997118576505,1.915583299058436,-0.5051568501650596,1.8951165326803447,101.07436661350366
-0.10156645900497688,-1.7883814379238985,-0.6895824718069075,1.807178440887287,-1.0616137831869097,23.846473570854045
0.1756610688559684,1.6981350332950484,-2.468726971018556,-0.7017281548308448,-1.1971871269619847,-91.84514956038457
0.06273725469654379,-0.5014262661873493,1.0268453414641165,-2.2918440091005636,-0.3650487002665995,-214.27321496689632
0.16812636461274624,1.3482708776247776,-0.3811242170952613,1.8368350813275771,0.6977122415497361,251.10309740890725
0.36185850045871387,0.9801771048847865,0.5903253111373905,-0.3407822593456816,-1.2894596579489963,1.0537470141607377
-0.7842308017923144,-1.0963706431264717,1.3788076775457412,-0.10525646104066824,1.0328436876175713,-18.77590679145312
0.30632447568074506,-0.5887845348542882,-0.09687816096389638,-0.39975945813781727,-0.2865241579190133,-62.74402878780013
-0.6330159626497793,0.41307385113005723,-0.8799529512524289,0.4255925268101062,0.7939670328978172,32.52100616340029
0.9154874734304541,0.6917191297964362,-1.002279191887506,-0.2594667636060314,0.6176519555022013,40.92013089587006
-0.47490706032398994,0.46027347255240925,-0.15730466172794227,-0.581662078756004,0.5194089280324335,-39.96473952044466
-0.5077582220758845,1.2017942572409681,-0.5052583338604824,-0.17736603481522134,0.661620330424654,24.4899190979381
0.937053599030806,0.05038942806843753,0.279261887705897,1.5193555129918792,2.3000523031604354,271.60874828167215
0.021664612891338357,-0.3997314739466703,-0.4694648062394279,1.0953482649762578,-0.41547917585426164,55.688243068413605
-1.4080724065424932,0.25665068833103427,1.8504889390743677,0.5802713509297789,0.12241900233786715,59.918219220213814
-1.9150580472670524,-1.4182398907849354,0.47966617297847425,-0.3846789663618914,0.6405571567848444,-148.39010260026842
-0.20135758862512113,-1.3255752216238565,0.441771071328432,-1.044443288695841,-0.6709323533501297,-175.97733671775384
0.5929712352138162,0.13174345284537797,1.7370949098228663,-0.38458683043791203,1.1027883142799153,84.81216068789985
-1.535769443409503,-0.8505671267899616,-0.5542949094463838,-0.9919254828202264,0.3297853004952848,-202.054563419921
-0.3869726412315461,-0.016764705661399266,2.1348567552418194,0.1345692256526082,-1.2744537873317114,11.020526004203825
-0.23074836997454387,-0.5186975927749347,0.019031258453516043,-0.36203508986386723,-0.6339463162748965,-88.61755657107426
-1.345736438711962,0.33117065157217807,0.3828329062997026,-0.2174462327565937,-0.28999270851783476,-63.59130155876396
0.11854546467506849,0.1528341046709062,-0.04741338185186666,-0.3738103925851606,-0.6045537020854058,-44.63849870439507
-1.0533937465195915,-0.9973402834191087,-0.7202917592516633,0.8750045670103093,-0.8769870524622589,-62.46460846560753
2.654250035524622,-2.1086231343700303,0.07142009639482612,0.7109114171992309,0.10154352165960956,92.44401224441057
-0.7986469446795039,1.7825594485092071,1.2234892111344984,0.06588193553983504,-0.5921791048124441,66.0265531973676
-2.1789907353825906,-0.7698337906789107,-0.22506959668108023,-1.0118169228314775,-1.3468548725616671,-277.6829121243856
1.0321848434599206,-0.12875694107389102,0.11011175858548478,-0.7361635750989743,0.32748602431436047,-13.420636577943103
1.0016266701994399,-0.836264617374327,-1.3204524616334992,0.7349020749055712,-0.6395099624651082,13.892166993334177
0.10917124668753037,1.6626226596022076,-0.38107911693865654,-1.5741999982173895,1.0217399426446423,-39.733472255857244
-0.9380039289808543,0.11851273570098439,-0.9045551447434725,0.06109488404398708,-1.8472448372861798,-120.63940273858232
0.6413905353005183,0.3124625123192792,1.142266040219033,-0.3322307157210602,0.4248635356922495,59.36957492944342
-0.2144760398672163,0.5558655211960448,0.7211110157059764,-0.6031617219437055,0.07315960436272274,-16.584722887652347
0.747905351639944,1.4047429658245623,-0.6803224316142308,0.7276950023607338,-1.5045730297523943,91.93074606228684
0.9089531243415919,-0.2189352035597322,-0.4586546980451767,-0.8719274134070617,-0.37946124021193695,-76.32581592352847
-0.0021190384670797774,-0.562436718955258,0.2858593457680864,1.710086080560948,-2.0015925871152285,70.06466160163968
0.18180393147354432,-0.2857831820035608,1.2844304927619272,0.6859012186962894,1.063365335769598,131.8739412524805
0.8655083134463238,-0.21836452727387634,0.32320859369745203,0.39555391393155886,0.14819026490893458,79.0930427464065
1.0960357315487195,0.9009069665652376,0.447308028576441,0.26666461961112137,-0.486170917872827,109.68931908910957
-2.0503498536571443,1.8122128568694298,-0.4186013535095872,-0.5909064118484104,-0.4348708824168036,-89.71918235013365
-1.9194758723922847,-1.5089673624139504,-0.26850495634197113,0.25491801339542364,1.3311184406577354,-91.14283166238289
-0.32934350751022223,-0.3123632203982886,-0.024011265272375914,-0.9132873772741209,0.9290210771413844,-81.05768858063966
1.0372117837874426,-0.7550739439169385,-0.9203485641436939,0.7717351649743258,-0.7137535821898362,31.3705503049536
-0.8746273511576292,0.5783148942910872,-0.5611659676943529,0.8128102793798064,2.2284112964559717,124.07945709930007
0.4727370376207066,-0.5543708385889923,2.0002520829328763,-0.3007938769836087,-0.08055187041502102,22.301726796628255
-1.0236146133731137,-0.9615842812867709,-0.22325744551847843,0.5336406345535778,1.3284473978874316,0.13554440578233792
0.20953182369085815,-0.661643029727497,-0.9392545625745276,-1.344750282711596,-0.06177483705172185,-173.47112315208966
-0.9026697865333304,-1.516793532866943,1.3613269342984746,-0.1581929063010897,-0.8342996267430258,-113.56283636183224
1.565137729366406,-0.000809021411588873,0.15895133444875054,-0.0004788640043542332,0.46745638516109805,89.8885229012601
0.16077882442149663,0.4565387283546447,0.3883019871913448,-0.7902746718283883,0.17148565589578268,-27.804177379725704
-0.38646579617384114,0.42035359139410666,0.8735151851182393,-1.1423181586851787,1.40424837386493,-29.188258799573553
0.40242448945622167,1.8722063871799428,0.04089662698373145,1.4164786316889442,0.2014978175879874,241.32607723946845
1.6181812865706264,-1.9303459647344288,0.3083429529061606,0.05381507049412708,-0.04805125754929304,-4.1299279672371325
-1.489854506485705,-0.3851864672627501,-1.625858196422964,0.399658190410095,-0.55205509737835,-112.18393125666022
0.9439347114202375,-0.7888385819817897,-0.03680985835327784,-0.42110893274602706,-0.05065682279024601,-35.69354181445883
0.29555134320401005,0.9487999543373806,1.0633015243459016,-0.14003498498919173,0.9236018838436921,105.81239989340416
-0.3275033695948653,0.593215968667018,-0.9106271885367505,1.3469755924280982,-0.8835653672405582,79.61102586278788
1.3162297543686505,-0.381951660530648,-0.5988211367822551,0.4198255375102154,0.2582133926645122,71.32809290113697
-0.20778441169373457,-1.3827596162182614,-0.2503530066237332,-0.33778412197141705,0.08657788526065086,-107.19225375612524
2.668434072184935,-1.5921314234429307,-0.800007182741528,-0.40452367363236735,-0.4338208818591756,-29.616678043304102
0.7046249673348488,0.44762380724990397,1.0592186790605336,-0.26878305437759953,0.5897631668220785,77.51806062916582
-0.05959545209379713,1.014347155630868,1.278392869301623,0.3271429382024529,1.5473603148881503,163.9635347098508
-1.6939628651574201,-0.02835238227199592,1.4722820804666457,0.05024062727950379,-1.946015780122269,-97.31713642887846
-0.3824002876224539,1.0984496196657836,0.8550652249893206,0.8601266190401792,-2.1758333052593266,60.687051658245096
-1.4577986083667118,1.0394923542584689,1.6459027378563056,0.6115353399369833,0.10760495978840814,89.80366660788656
-2.2785023116776775,0.2678475726616736,1.2158734437795207,-0.6114209368628787,-0.264903821726098,-119.26888467291886
-0.08550059655708389,0.37820669095862114,-1.0470649574899664,0.08830998460612591,0.5391320314248486,10.441090404953329
1.3922437937271677,-1.1514484407823018,0.2535458576454743,-0.5449656916314078,0.25734123451118995,-24.733463687716327
1.848224430476894,0.4363505283419991,0.8541030827503682,-0.3558621789535578,-0.2788997996601177,83.37680379534504
1.0841791489976884,-0.1604961038818781,0.12601828291651043,-1.3886345748545337,-0.8754383489534772,-114.07157388200105
1.6249239194338316,-1.6106245062491211,-1.1848261889740355,-1.1860420023473979,0.002626904468892165,-144.21771253462708
0.7791047143557936,-0.9493544106179905,-1.346988564386376,0.7137368224460786,-1.0009379593368894,-16.378313933495075
-0.5412885244881547,-0.012070863418422721,0.5654585959334628,-0.5039557017149097,-1.4995141854298544,-106.95813297777121
-0.406641362415918,-0.2733888858397344,2.683181727271302,-1.675442975413548,-0.14531709887464714,-113.0137032332345
0.7100779249103432,-0.431316391107635,-0.9778770323017744,1.5694146556297264,-0.6872817307353281,104.29260992981419
-0.46328600723387897,-0.2869155079601684,-0.09758192526086822,-1.2863242359427256,2.278863363606375,-75.18125902874365
-0.5013245498044048,-1.9680567790689314,0.6515780187981929,0.553935124285443,-1.501625396505814,-94.33551026400366
0.27290761501021243,-0.6120145469473861,-0.24904788241133988,1.4633336525887097,-0.8327923922020011,82.74016390593286
-0.04498691644309849,0.13577150586042327,-1.6422836024068401,1.0514655072079697,0.8441577671938049,83.4737172908597
0.4890372692500184,0.8360757384185543,0.6125563495355887,-0.7174895495590027,-1.394057172337508,-37.542294197629595
-0.2184569746819976,-0.7100394745561136,0.18166108379914817,-0.3128367695586421,-2.147724847131183,-140.36929789143895
0.4279515619766093,1.417369545920187,1.4432322769914236,-0.1086335538597935,-0.21643513127882028,106.93529602601635
-1.6414175859943494,1.2942008111960583,-0.3059319371954351,-0.513391702716959,0.1927735930024967,-62.95974298589595
-0.2703320546579074,1.9590960462557978,0.33548471780377337,0.029327067217467973,-0.39632538923303695,75.50642539780296
-2.212881078745332,0.8251550435734845,1.5158430013891935,-0.7145515698272978,0.09432523065210732,-79.45924113925302
0.3974556657218091,-2.091531610815731,1.4700499151426745,-0.8459212333635265,-0.35378205667834645,-125.65528023086031
-1.1447246051784588,-0.05992152211494219,-0.04906234987641538,0.2195251384217592,-0.8961769856762524,-65.7334233782267
0.3893973791016497,1.1895131425583916,0.8768884538507733,0.45151690631856517,0.11432208635595956,141.7827777783316
0.4015579442044889,-0.0208722489795233,-0.3365662975249429,0.24531828852512316,0.3238965664742189,41.045222813212106
-1.530521110978964,0.8602202292041106,-0.28772463526822706,-0.729942368728876,-0.19141354828346657,-110.56999148183884
-0.046908986370147655,-0.3745289080297728,-0.4916895111422727,-0.1235854133077538,-0.9672718126271165,-78.20527806304682
0.3387557314736501,-0.20938100809243598,0.7862086849105356,-0.29624177191449014,0.16534050648649137,6.399373543253967
-1.2263077385767192,-0.36295846738171034,-1.0355443511497973,-0.4369255554008712,0.30115291586202153,-129.90771675066281
0.531930066396927,0.8456308527124002,-0.2117935190280391,-2.795462069350734,0.7581134245386251,-174.88330294537417
-1.6496606443331696,0.6301284194428182,-0.9361922156189643,-0.9965550515854048,2.2600936533138287,-83.85885923098232
1.3021722704024605,-1.01880646001101,1.5065903547905264,1.1695007922275633,1.0160649626350369,197.24827403825392
-0.9401165958468953,0.183012894519212,-0.43877425037340045,-0.30335607663612524,0.7436280813872167,-47.72182759302828
1.2756430263274852,-0.3611967006708987,1.5741972056910762,1.5114320058306503,-0.6748328057115076,200.39010155724458
-0.4528632892319834,-0.4515596667153846,-1.0572448235118668,-1.030271845547648,0.8035076585873182,-137.46053549350503
1.5046687121345408,-1.1593012714364361,0.7665510200364588,-0.12266865938652861,0.8813810859070461,55.12034796853341
0.07738623221014582,0.8806573538275697,-0.012192892931006286,-0.3397996607251885,-1.2553446038961946,-31.947765814417263
0.06142904746188698,0.25666394619421834,0.11325952455461281,0.142249205487464,0.6839108304883856,54.53235197887414
1.1474020484397143,-0.6462070863959328,2.1647686512885267,-0.5210284183527244,0.43278807134983555,50.26116162848488
-0.37325259021544477,0.029121294865626063,-1.4420509746283174,-0.40281322086253174,0.22541895715423402,-85.51742225785122
-1.2860610115354365,1.9616138176743245,0.521001833586755,-0.5180159450471759,0.34023606699311487,11.36852535555262
0.6322671394402094,-0.666645609773496,-0.21779949357762635,-0.6497652630326473,1.0679888757036775,-31.115438519060074
0.17210070186567084,-0.23360366846605413,2.1068121899565804,0.6134332173096285,-0.3701345205103282,100.64562503948986
-1.3291723116374434,-2.5177299947115697,0.8742621405753693,-1.251048543626483,-0.415054381388466,-277.69584238302474
-2.144464711725934,-0.27308167158225527,-0.007293004905297046,-1.0151241024728084,1.1945875743419303,-159.08784306948746
0.5472380025956117,-0.306720651921316,-2.6006106046467896,2.3116560915187123,0.10210893430219953,152.25339265396107
0.3181918235507409,-1.6059592411512467,-0.259427320008289,0.637514190263806,1.4459086683806954,42.75590619085587
2.5900066514674096,-0.508495333441285,0.017016015439086637,0.9106214034270005,1.1600062089918413,216.01024213357073
-0.3398760396136533,-0.037100318469480795,0.15373090947844734,1.0395555998448203,-2.2138808119137323,6.14966985264287
-1.9270636485550396,-0.5886518444882021,0.6879156743714143,-1.5374004729640627,-0.8565313673691249,-263.52999832254625
-1.0899403147718034,-0.500952667483047,-0.46224911423091114,-0.14664099874714603,-1.0514265319238816,-134.2370785335042
-0.12282518197514704,-0.7294410811701584,-0.910044738098896,-2.1650007876461315,0.6315784394849143,-241.68990984077345
4.607151686944637e-05,0.2873049462261064,-1.0916297515306062,-0.0336207756709574,-0.3071404943396203,-31.89935205103652
0.23442556423063254,-0.21079715291656798,-1.906273842440586,1.3519829757073025,-1.2458219074877093,27.330429576729863
0.6095787855124933,-0.4881560035063657,0.6136790454728108,-0.8707484030972426,0.43609261339155425,-42.63939802824309
0.5984911969523922,1.490625561965748,0.6287919124929243,-0.21980665129877616,0.19323533686617594,98.60765196044746
-0.4631251382538174,-1.097618990384644,0.9000596197769134,1.0735178516409507,-1.1194714305483295,15.105003972596165
-0.28741506699360997,0.5420497377614287,3.7508688478176873,0.8878950526541464,0.4880810941842396,217.6655902121027
-0.8132188627686852,-1.7131802836154573,-0.04876185923287814,-0.16230903527256882,-1.0674444320674823,-167.27869016536246
-0.9025103087213883,-0.18966694750609717,-1.015658933339628,-0.17300159085045855,0.7931639015539496,-65.73322201455458
1.145553396948659,-1.9002615642179441,-1.2705725816439313,-0.08355858855869479,1.7912041180988727,-17.221019062430138
0.7927668954101306,-0.7575597039868333,0.582413703201135,-1.7006394523088109,0.034391400438028935,-138.02884267980482
-0.40102216505680927,0.04047019721304624,-1.9770817200133028,-0.025262358761759373,1.078045788939315,-37.04053402220043
1.7070290364105423,-0.7011381882060543,1.5447384706450211,0.033301079123032463,-1.8360107967995416,26.69973393552467
0.6671074379035659,-0.6784749323932876,1.3005711150984214,0.5182261879726989,0.9884605008703513,117.89718557656987
0.4519227760527083,-0.26859857482436733,0.06609947977195793,1.9559582416777381,-1.7300164960121613,129.2844267378675
0.5081742667954979,0.7761855029042729,1.575289460147538,-0.4050735572021511,-1.3809294470145217,17.25574209999362
-0.026649958530146758,0.42132614036912513,0.8180273543513754,-2.741215187966208,1.042007117663814,-174.55631088163773
0.5361196817634009,-0.600774412058224,-1.59112436636667,-0.5431072422904732,0.5925880396155194,-78.32164428308309
-1.47137046530947,-1.9715274485297756,0.3804650874407887,0.8650686139753452,0.8472838531057135,-34.57402661386599
-0.07544470999847767,-0.2106249112075918,-0.4625936955683387,-0.7371259274714504,-1.5458661284457915,-147.8044237904256
0.05303713693377389,-0.6143368899445979,1.2252358796685543,-1.0206503565657257,-0.06529720133757427,-86.77246315763368
0.2437390959766095,-1.415357790644167,0.018145483634587317,-1.0776397583316109,-0.22949895491425898,-160.14904195733126
-0.6713219029178666,-1.1464980536016023,-1.9500935640023105,-0.015465320755479626,-1.3663294743710377,-186.43788891605953
-0.5186001570171072,-0.24773438703517858,-0.4354430787190482,-1.44947041992518,0.06771258960125738,-177.57619917480136
2.074611956550512,-0.537692907563425,-0.8590929085476869,-0.7433324684501001,1.106986136605769,12.906405507502678
-1.04386242132848,-0.7609488499012059,0.4236860397381204,-0.9982811043898177,2.2840063611814423,-80.80605176484262
-0.34306463596115105,-1.425040807186071,-0.13059212198640427,0.32200568444763394,0.292523521326141,-43.79240234158768
-1.1947634304163055,-0.28170622069892853,-0.750874904114879,0.276446516277675,1.2788669224541773,-16.987818893859988
-0.07566082340302409,0.7136967231507032,0.6345868328628775,0.4258975073308854,0.3563244527008578,98.79010242659731
0.31461789486997194,-2.0489654857288726,-0.9399134581949757,-0.8046246316267818,2.7377536203082373,-84.58521234509385
-0.48442810308106876,0.42630922632042373,0.046466766958789214,-0.5833788025948069,0.0610140314252883,-52.250574000309854
-0.31096203097107655,0.5033622497645814,-2.014253714741684,0.1484539169525297,0.4541129684431006,-18.864852308444302
-0.15630016386562587,1.6726324783449462,0.8866397988749393,-0.7637321163823069,-0.13080409505993493,19.555696559100728
-0.3535668367852813,0.2918981278161741,0.36063309865347976,-0.13632517326681795,2.007803684315952,65.38287463294834
0.46060792943140055,0.28218094436683616,0.9211701398095036,1.5209946442302866,0.533024612619271,217.96232874408997
-0.3574466357542002,0.33152532840006643,-0.188399724012382,0.8052065537496979,1.8882688085065817,133.7956990330992
-0.006853259853242336,0.32627868221028156,-0.1664259726526946,1.7153186112530279,-2.1259262159135375,93.46550573439723
-0.3096667600375169,0.26689034981242105,-0.44766828061009845,1.631277155666376,0.3251984615681049,147.07982082521573
0.3417531593090056,-1.119720210185213,-1.4939602424059057,-0.2570552528713772,-0.03955388726477249,-103.42799577200913
0.04795892065124396,1.4342399345218373,1.5390227288691252,-0.1313942995716371,0.031179670975494345,100.18748145022464
1.2392999255716413,1.7603803722707956,1.4577548474774098,-0.1685989682341638,-1.1251044660624194,121.57835770823037
-1.1546372860887042,0.6929322315306984,-0.8500141784566607,-0.0105862156707735,-1.2417576334641274,-88.04671316115383
0.5215355835737643,0.7820715405421281,-0.2769853590288528,0.6512679833581673,-0.484312143033663,93.69157986585364
0.08479304265517813,-1.2718067652913185,0.863686305836114,-0.5893115388178043,-1.2912815842009302,-128.60831047172252
0.8126305186216143,0.8039373634235054,-0.9014623556330637,-0.2890127801362298,-1.4196150824602456,-29.3859782126046
-1.4548169761510543,0.5702149751453224,-0.3399567891316552,0.6915455655661789,-1.4166941368566763,-33.82896092015524
0.6391015731039055,1.6796336768012867,0.5563496635378959,1.219203425356748,0.06159023182278226,234.71693428281338
-1.2341470917290809,0.56171293437821,0.6643841228417542,-0.07137107119837714,-1.8350861351249257,-80.57805111760499
-1.3241663094734635,0.01420405833699855,1.5575110028044248,0.06964826714346913,1.5463536383169643,46.91257994679165
-0.7586119823836979,-0.36201357392675426,-1.0267440335112574,-0.9438297734080132,0.17123415135396108,-160.11700571923402
-1.3476470872722266,0.7216559718008974,1.012662879402088,-1.391405343275544,-0.8514454736036433,-155.53834064046967
-0.40285565349590224,0.141893411808568,-0.7022773433220997,-0.08969682929843871,0.6683257386650776,-16.345415861171084
-1.3532444280830207,-0.7316627670056987,0.5747346243337262,0.6175509470638452,0.35553425081809853,-7.404660718404356
0.7995752701760248,2.716837159118063,-0.6944046069462045,2.2922524228378203,-0.1065267546741867,346.08520480315093
0.12874769586302173,1.0105084830571516,1.0171383164632157,-0.0039188632992184485,-0.7945428187544196,52.557871158175416
1.8859956828192574,0.10357410827899331,-0.7424047868875092,-0.025551818347251027,-1.0056005065768512,29.423930884967827
2.0381360113940876,0.31434245616300477,-1.9059487860115587,1.0814687278934207,1.1260201928368976,188.6659778393032
0.5201294924977944,0.5230328368732867,1.2067484356701965,-0.3651763453102655,0.12160514046773548,51.81586144694213
-0.44713962520546224,-0.6217571801588816,0.6409891488770872,0.6069998357103306,-0.47786997149130933,9.48137977895614
-0.17056360456905628,2.248481135893367,-0.4108753773088948,0.4912324301101046,-0.5037141364225662,110.5105300889065
-1.3926100748430448,0.7781415025857948,0.9559286404940369,-0.6502582508226916,0.6081765300082046,-37.51133480922364
-1.510240466721446,2.0375011855027054,1.5281541123995093,0.936991976550182,0.935961216449247,188.27922906173725
0.1321398528087658,-0.017557631415496263,-0.756530048582513,-0.7262160819273139,-2.5640157836062456,-172.74167877425106
-0.013242240272415237,-1.3015923614371523,-0.38800666907536596,1.1680071424402025,-0.44402325362252615,21.193286527733026
-1.5446438328956233,-1.5128297267648687,-0.8009369567212664,-1.0418435266662793,1.5062024771607425,-203.15095226988447
0.32144624679849915,0.9654460226840181,0.2550804210595885,0.6500335302470338,2.191450384881601,201.52973218187273
0.2579891102736568,-1.2436576563197246,-0.3456054847953739,0.2333984541586884,-1.3970849655863784,-82.18956553862182
0.6994016874321027,-0.5240267754108957,1.262517798062018,0.20684080004539726,-0.7329107938061556,36.59991432930498
-0.4760396521882214,-2.225491264865259,0.3127009619514846,0.5588243405491179,0.922185267510698,-29.63961189981571
-0.5125869996399672,-0.2838570283260304,0.4460022049862618,1.150497232688781,-0.8101188146608732,54.79356765069096
-0.7574896186404105,-1.1205885103733408,-0.058255908297807225,1.3744454141088531,0.3866693828050585,53.89930951208982
0.8170374883384608,0.860841718365514,0.586282541603409,-0.2660684942210576,0.9475453208541145,100.47976691245
-0.4711870711769292,-0.568794954334233,0.4493490594137569,2.0958436747819587,-0.1709253446519172,153.02681664244656
-2.312779876059561,-0.8516359119044026,2.124991467969228,0.5133084081866616,2.1560672408757195,42.1760180289764
2.510929299086894,0.5057939233379732,1.0287907008870003,0.5836955791810431,-1.9442656519466242,149.17346185906388
1.0840488410492566,-0.5418690379838246,1.7924474606885465,1.6897996172860257,1.3422522865289903,276.6728167834526
0.7990863870897138,0.2754878003331454,0.7376674403685597,1.0928768810044562,0.2782332375949092,179.10541186716728
0.05389558470991071,1.8365835350054975,-0.7159592505891921,0.9543234343617679,1.022066255030993,188.80098372125823
-0.40110731064885186,0.4459919589313055,-1.5623624738617647,-2.510111562069776,-0.12413417834173351,-277.29763632889336
2.0206194944880562,0.8962543905055046,1.0145949063416522,-0.007048949844105777,-1.320586511965373,112.24030926657625
0.20255728579687224,0.02225101047235301,-0.962124927876733,-2.0650704723713167,-0.002209359185000122,-207.55759927004624
1.837146722003964,-1.5168459400972591,1.0573610025680271,0.9755144897423,-2.317276429327498,51.39041896164505
1.3739903837857688,0.48998364071322764,0.07301001039872809,-0.5215161449821952,0.28361298046293937,46.943387584950635
-0.7595032481211927,0.06426088919176629,0.9992410746258396,-0.5136553816441021,0.4814301488141775,-32.5878908920801
0.6748091115206645,1.88469859043729,0.5473937476776838,-0.23966442125883322,-0.5931302346162503,88.3172596842976
-0.07802332797013864,0.6534605103670481,-0.2253497398905209,-1.0894459539311714,-1.131735779558289,-119.87313764543038
-1.808326336445191,-0.6053959601136706,-0.36288370995633096,1.006485942302294,-1.2721092351358576,-69.48702792371732
-1.1552596211824735,0.24607557473016636,0.04608452049317142,1.306699559890089,0.5072512985087919,99.35768003251644
-0.8150909125111283,1.2371060935580436,-0.5754530384541924,0.3550958383379094,0.8102138798119559,64.6802049152754
-0.8012585737663508,0.9249429305801882,1.8326789025238164,-1.2449047908318034,-0.7529358555474623,-81.85514631865762
