Repository: leschultz/materials_application_domain_machine_learning

# Application Domain

Research with respect to application domain with a materials science emphasis is contained within. The GitHub repo can be found in [here](https://github.com/leschultz/application_domain.git).

## Structure
The structure of the code packages is as follows:

```
├── LICENSE
├── README.md
├── examples
├── mad
│   ├── datasets
│   │   ├── data
│   ├── ml
│   └── plots
├── setup.py
└── tests
```

## Coding Style

Python scripts follow PEP 8 guidelines. A usefull tool to use to check a coding style is pycodestyle.

```
pycodestyle <script>
```

File: src/madml/data/fluence.csv (part 3 of 6)
temperature_C,wt_percent_Cu,wt_percent_Ni,wt_percent_Mn,wt_percent_P,wt_percent_Si,wt_percent_C,log(fluence_n_cm2),log(flux_n_cm2_sec),group,Measured_DT41J_[C]
280.0,0.06,0.71,0.69,0.01,0.25,0.21,19.56466606425209,10.856344442774091,original,32.22222222222222
280.0,0.06,0.71,0.69,0.01,0.25,0.21,19.749736315569063,10.859994601530314,original,50.0
280.0,0.06,0.75,0.79,0.01,0.28,0.2,18.75434833571102,11.141598376468814,original,9.444444444444445
280.0,0.06,0.75,0.79,0.01,0.28,0.2,19.24551266781415,11.083948229197208,original,19.444444444444443
280.0,0.06,0.75,0.79,0.01,0.28,0.2,19.416640507338283,10.872510921616255,original,25.55555555555556
280.0,0.06,0.75,0.79,0.01,0.28,0.2,19.56466606425209,10.856344442774091,original,32.22222222222222
280.0,0.06,0.75,0.79,0.01,0.28,0.2,19.749736315569063,10.859994601530314,original,39.0
280.0,0.17,0.64,1.478,0.011,0.225,0.217,18.75434833571102,11.141598376468814,original,53.333333333333336
280.0,0.17,0.64,1.478,0.011,0.225,0.217,19.24551266781415,11.083948229197208,original,85.55555555555556
280.0,0.17,0.64,1.478,0.011,0.225,0.217,19.416640507338283,10.872510921616255,original,83.88888888888889
280.0,0.17,0.64,1.478,0.011,0.225,0.217,19.56466606425209,10.856344442774091,original,86.66666666666667
280.0,0.17,0.64,1.478,0.011,0.225,0.217,19.749736315569063,10.859994601530314,original,97.0
280.0,0.218,0.724,1.37,0.016,0.2,0.12,18.75434833571102,11.141598376468814,original,97.22222222222224
280.0,0.218,0.724,1.37,0.016,0.2,0.12,19.24551266781415,11.083948229197208,original,130.55555555555554
280.0,0.218,0.724,1.37,0.016,0.2,0.12,19.416640507338283,10.872510921616255,original,127.77777777777776
280.0,0.218,0.724,1.37,0.016,0.2,0.12,19.56466606425209,10.856344442774091,original,138.88888888888889
274.0,0.06,0.67,1.46,0.01,0.24,0.215,17.342422680822207,8.876068097667977,original,4.1
274.0,0.06,0.67,1.46,0.01,0.24,0.215,17.795184589682425,8.949876454230818,original,4.4
274.0,0.05,0.7,1.88,0.005,0.24,0.04,17.342422680822207,8.876068097667977,original,6.9
274.0,0.05,0.7,1.88,0.005,0.24,0.04,17.795184589682425,8.949876454230818,original,10.8
274.0,0.011,0.04,1.28,0.009,0.32,0.066,17.462397997898957,8.996043414744726,original,-8.1
274.0,0.011,0.04,1.28,0.009,0.32,0.066,17.678518379040113,8.949876454230818,original,-15.1
278.3333333333333,0.14,0.54,1.29,0.014,0.2,0.14,16.954242509439325,8.642225185711242,original,16.11111111111111
278.3333333333333,0.21,0.78,1.49,0.016,0.23,0.12,16.954242509439325,8.642225185711242,original,31.666666666666668
274.0,0.15,0.49,1.23,0.014,0.26,0.22,17.544068044350276,9.245920887961326,original,34.166666666666664
274.0,0.15,0.49,1.23,0.014,0.26,0.22,17.956168430475362,9.276949190701671,original,41.833333333333336
274.0,0.03,0.9,1.39,0.011,0.38,0.07,17.544068044350276,9.245920887961326,original,12.77777777777778
274.0,0.03,0.9,1.39,0.011,0.38,0.07,17.956168430475362,9.276949190701671,original,9.444444444444445
274.0,0.12,0.65,1.29,0.009,0.28,0.2,17.568201724066995,9.246573471828524,original,3.2
274.0,0.03,0.88,1.22,0.011,0.46,0.061,17.568201724066995,9.246573471828524,original,7.4
292.77777777777777,0.087,0.6,1.26,0.01,0.23,0.21,18.595496221825574,11.05529692973198,original,20.0
292.77777777777777,0.087,0.6,1.26,0.01,0.23,0.21,19.155336037465062,11.022052160368965,original,20.0
292.77777777777777,0.087,0.6,1.26,0.01,0.23,0.21,19.29225607135648,10.933111457850114,original,44.85
292.77777777777777,0.087,0.6,1.26,0.01,0.23,0.21,19.42813479402879,10.919877291294728,original,51.23333333333333
292.77777777777777,0.087,0.6,1.26,0.01,0.23,0.21,18.595496221825574,11.05529692973198,original,28.33333333333333
292.77777777777777,0.087,0.6,1.26,0.01,0.23,0.21,19.155336037465062,11.022052160368965,original,35.55555555555556
292.77777777777777,0.087,0.6,1.26,0.01,0.23,0.21,19.29225607135648,10.933111457850114,original,42.327777777777776
292.77777777777777,0.087,0.6,1.26,0.01,0.23,0.21,19.42813479402879,10.919877291294728,original,60.85555555555555
292.77777777777777,0.21,0.88,1.36,0.011,0.24,0.1,18.595496221825574,11.05529692973198,original,89.50000000000001
292.77777777777777,0.21,0.88,1.36,0.011,0.24,0.1,19.155336037465062,11.022052160368965,original,94.7777777777778
292.77777777777777,0.21,0.88,1.36,0.011,0.24,0.1,19.29225607135648,10.933111457850114,original,99.8888888888889
292.77777777777777,0.21,0.88,1.36,0.011,0.24,0.1,19.42813479402879,10.919877291294728,original,105.66666666666669
291.6666666666667,0.154,0.78,0.686,0.012,0.179,0.181,18.484299839346782,10.972656007706243,original,34.44444444444444
291.6666666666667,0.154,0.78,0.686,0.012,0.179,0.181,19.14612803567824,11.028228098116127,original,51.66666666666666
291.6666666666667,0.154,0.78,0.686,0.012,0.179,0.181,19.28555730900777,11.004995327419936,original,48.333333333333336
292.22222222222223,0.154,0.78,0.686,0.012,0.179,0.181,19.45484486000851,10.981066258775073,original,51.78888888888889
291.6666666666667,0.154,0.78,0.686,0.012,0.179,0.181,18.484299839346782,10.972656007706243,original,32.22222222222222
291.6666666666667,0.154,0.78,0.686,0.012,0.179,0.181,19.14612803567824,11.028228098116127,original,50.55555555555556
291.6666666666667,0.154,0.78,0.686,0.012,0.179,0.181,19.28555730900777,11.004995327419936,original,46.66666666666666
292.22222222222223,0.154,0.78,0.686,0.012,0.179,0.181,19.45484486000851,10.981066258775073,original,72.71666666666667
291.6666666666667,0.036,0.736,1.83,0.013,0.2,0.059,18.484299839346782,10.972656007706243,original,21.666666666666668
291.6666666666667,0.036,0.736,1.83,0.013,0.2,0.059,19.14612803567824,11.028228098116127,original,18.33333333333333
291.6666666666667,0.036,0.736,1.83,0.013,0.2,0.059,19.28555730900777,11.004995327419936,original,11.666666666666666
292.22222222222223,0.036,0.736,1.83,0.013,0.2,0.059,19.45484486000851,10.981066258775073,original,22.75
277.22222222222223,0.22,0.51,1.37,0.018,0.22,0.23,17.518513939877888,9.06750778650137,original,32.22222222222222
277.22222222222223,0.22,0.51,1.37,0.018,0.22,0.23,17.81954393554187,9.14988979401898,original,43.888888888888886
277.22222222222223,0.2,1.05,1.28,0.019,0.17,0.11,17.518513939877888,9.06750778650137,original,11.666666666666666
277.22222222222223,0.2,1.05,1.28,0.019,0.17,0.11,17.81954393554187,9.14988979401898,original,37.77777777777778
284.44444444444446,0.141,0.603,1.276,0.007,0.312,0.21,18.510545010206613,10.534617148551582,original,37.22222222222222
286.1111111111111,0.141,0.603,1.276,0.007,0.312,0.21,18.97726621242729,10.478459605491924,original,50.0
286.6666666666667,0.141,0.603,1.276,0.007,0.312,0.21,19.2405492482826,10.557051210529632,original,64.83888888888889
284.44444444444446,0.141,0.603,1.276,0.007,0.312,0.21,18.510545010206613,10.534617148551582,original,53.333333333333336
286.6666666666667,0.141,0.603,1.276,0.007,0.312,0.21,19.2405492482826,10.557051210529632,original,82.75555555555556
286.1111111111111,0.174,0.665,1.465,0.01,0.186,0.219,18.97726621242729,10.478459605491924,original,75.55555555555556
286.6666666666667,0.279,0.059,1.104,0.013,0.247,0.12,19.2405492482826,10.557051210529632,original,31.0
284.44444444444446,0.279,0.059,1.104,0.013,0.247,0.12,18.510545010206613,10.534617148551582,original,38.333333333333336
286.1111111111111,0.279,0.059,1.104,0.013,0.247,0.12,18.97726621242729,10.478459605491924,original,32.77777777777778
286.6666666666667,0.279,0.059,1.104,0.013,0.247,0.12,19.2405492482826,10.557051210529632,original,30.90555555555556
292.22222222222223,0.05,0.62,1.31,0.014,0.22,0.23,19.29666519026153,10.89476859633422,original,15.633333333333333
292.22222222222223,0.05,0.62,1.31,0.014,0.22,0.23,19.29666519026153,10.89476859633422,original,14.58333333333333
292.22222222222223,0.05,0.62,1.31,0.014,0.22,0.23,18.602059991327963,10.976148586027788,original,14.0
292.22222222222223,0.05,0.62,1.31,0.014,0.22,0.23,18.602059991327963,10.976148586027788,original,16.0
292.22222222222223,0.05,0.62,1.31,0.014,0.22,0.23,19.499687082618404,10.8610013892818,original,15.0
292.22222222222223,0.05,0.62,1.31,0.014,0.22,0.23,19.499687082618404,10.8610013892818,original,25.0
292.22222222222223,0.038,0.06,1.33,0.018,0.13,0.14,19.29666519026153,10.89476859633422,original,-2.794444444444445
292.22222222222223,0.038,0.06,1.33,0.018,0.13,0.14,18.602059991327963,10.976148586027788,original,17.0
292.22222222222223,0.038,0.06,1.33,0.018,0.13,0.14,19.499687082618404,10.8610013892818,original,-1.0
276.6666666666667,0.166,0.648,1.413,0.01,0.29,0.242,17.46686762035411,9.085249374680007,original,19.23333333333333
277.5,0.166,0.648,1.413,0.01,0.29,0.242,18.52244423350632,10.072014052900572,original,52.327777777777776
291.3,0.06,0.58,1.45,0.005,0.24,0.22,18.701567985055927,11.31066677543008,original,8.322222222222226
291.3,0.06,0.58,1.45,0.005,0.24,0.22,18.701567985055927,11.31066677543008,original,8.377777777777778
291.3,0.06,0.58,1.45,0.005,0.24,0.22,19.03342375548695,11.17859129135846,original,16.65555555555556
291.3,0.06,0.58,1.45,0.005,0.24,0.22,19.03342375548695,11.17859129135846,original,19.488888888888887
291.3,0.06,0.58,1.45,0.005,0.24,0.22,19.33645973384853,11.16833624634705,original,31.1
291.3,0.06,0.58,1.45,0.005,0.24,0.22,19.33645973384853,11.16833624634705,original,26.15555555555555
291.3,0.06,0.58,1.45,0.005,0.24,0.22,19.62940959910272,11.12413694991812,original,32.766666666666666
291.3,0.06,0.58,1.45,0.005,0.24,0.22,19.62940959910272,11.12413694991812,original,27.822222222222223
291.3,0.054,0.13,1.39,0.017,0.51,0.11,19.33645973384853,11.16833624634705,original,23.288888888888888
291.3,0.054,0.13,1.39,0.017,0.51,0.11,19.62940959910272,11.12413694991812,original,24.95555555555556
291.3,0.054,0.13,1.39,0.017,0.51,0.11,18.701567985055927,11.31066677543008,original,13.844444444444443
291.3,0.054,0.13,1.39,0.017,0.51,0.11,19.03342375548695,11.17859129135846,original,24.95555555555556
291.3,0.06,0.62,1.3,0.007,0.18,0.22,18.788168371141168,11.330320371884708,original,13.86666666666667
291.3,0.06,0.62,1.3,0.007,0.18,0.22,18.788168371141168,11.330320371884708,original,13.855555555555558
291.3,0.06,0.62,1.3,0.007,0.18,0.22,19.093421685162237,11.183163736088929,original,27.75555555555556
291.3,0.06,0.62,1.3,0.007,0.18,0.22,19.093421685162237,11.183163736088929,original,27.744444444444447
291.3,0.06,0.62,1.3,0.007,0.18,0.22,19.40312052117582,11.17921939315898,original,32.75555555555556
291.3,0.06,0.62,1.3,0.007,0.18,0.22,19.40312052117582,11.17921939315898,original,41.63333333333333
291.3,0.06,0.62,1.3,0.007,0.18,0.22,19.718501688867278,11.159488460864557,original,25.53333333333334
291.3,0.06,0.62,1.3,0.007,0.18,0.22,19.718501688867278,11.159488460864557,original,36.63333333333333
291.3,0.07,0.07,1.43,0.013,0.49,0.16,18.788168371141168,11.330320371884708,original,5.555555555555557
291.3,0.07,0.07,1.43,0.013,0.49,0.16,19.093421685162237,11.183163736088929,original,13.88888888888889
291.3,0.07,0.07,1.43,0.013,0.49,0.16,19.40312052117582,11.17921939315898,original,23.88888888888889
291.3,0.07,0.07,1.43,0.013,0.49,0.16,19.718501688867278,11.159488460864557,original,25.55555555555556
272.22222222222223,0.1,0.528,1.332,0.013,0.154,0.238,19.24551266781415,11.80193053251684,original,65.55555555555556
278.3333333333333,0.1,0.528,1.332,0.013,0.154,0.238,19.786041210242555,11.628269760642752,original,105.55555555555556
278.3333333333333,0.1,0.528,1.332,0.013,0.154,0.238,18.700703717145014,10.542932267545217,original,57.22222222222222
283.3333333333333,0.1,0.528,1.332,0.013,0.154,0.238,19.00432137378264,10.437328905101111,original,73.88888888888889
278.3333333333333,0.1,0.528,1.332,0.013,0.154,0.238,19.786041210242555,11.628269760642752,original,112.22222222222224
278.3333333333333,0.1,0.528,1.332,0.013,0.154,0.238,18.700703717145014,10.542932267545217,original,56.66666666666666
272.22222222222223,0.174,0.665,1.465,0.01,0.186,0.219,19.24551266781415,11.80193053251684,original,76.11111111111111
283.3333333333333,0.174,0.665,1.465,0.01,0.186,0.219,19.00432137378264,10.437328905101111,original,86.11111111111111
272.22222222222223,0.36,0.78,1.418,0.013,0.18,0.176,19.24551266781415,11.80193053251684,original,151.11111111111111
278.3333333333333,0.36,0.78,1.418,0.013,0.18,0.176,19.786041210242555,11.628269760642752,original,191.66666666666663
278.3333333333333,0.36,0.78,1.418,0.013,0.18,0.176,18.700703717145014,10.542932267545217,original,123.33333333333331
283.3333333333333,0.36,0.78,1.418,0.013,0.18,0.176,19.00432137378264,10.437328905101111,original,141.66666666666666
287.77777777777777,0.156,0.828,0.703,0.019,0.24,0.195,18.48572142648158,10.945522134387987,original,27.22222222222222
289.44444444444446,0.156,0.828,0.703,0.019,0.24,0.195,18.960470777534297,10.690812158956788,original,62.22222222222222
288.8888888888889,0.156,0.828,0.703,0.019,0.24,0.195,19.31175386105576,10.642685538725429,original,50.77222222222222
287.77777777777777,0.156,0.828,0.703,0.019,0.24,0.195,18.48572142648158,10.945522134387987,original,16.11111111111111
289.44444444444446,0.156,0.828,0.703,0.019,0.24,0.195,18.960470777534297,10.690812158956788,original,40.0
288.8888888888889,0.156,0.828,0.703,0.019,0.24,0.195,19.31175386105576,10.642685538725429,original,53.11666666666667
287.77777777777777,0.086,0.11,1.37,0.02,0.35,0.06,18.48572142648158,10.945522134387987,original,47.22222222222222
289.44444444444446,0.086,0.11,1.37,0.02,0.35,0.06,18.960470777534297,10.690812158956788,original,15.0
288.8888888888889,0.086,0.11,1.37,0.02,0.35,0.06,19.31175386105576,10.642685538725429,original,46.400000000000006
287.77777777777777,0.11,0.86,0.715,0.018,0.23,0.19,18.456366033129044,10.957559426193676,original,6.666666666666667
289.44444444444446,0.11,0.86,0.715,0.018,0.23,0.19,18.99299509843134,10.70179680199772,original,19.444444444444443
288.8888888888889,0.11,0.86,0.715,0.018,0.23,0.19,19.31806333496276,10.640279780734224,original,44.15555555555556
287.77777777777777,0.11,0.86,0.715,0.018,0.23,0.19,18.456366033129044,10.957559426193676,original,8.333333333333334
289.44444444444446,0.11,0.86,0.715,0.018,0.23,0.19,18.99299509843134,10.70179680199772,original,36.66666666666666
288.8888888888889,0.11,0.86,0.715,0.018,0.23,0.19,19.31806333496276,10.640279780734224,original,36.583333333333336
287.77777777777777,0.088,0.084,1.82,0.017,0.25,0.08,18.456366033129044,10.957559426193676,original,8.333333333333334
289.44444444444446,0.088,0.084,1.82,0.017,0.25,0.08,18.99299509843134,10.70179680199772,original,6.666666666666667
288.8888888888889,0.088,0.084,1.82,0.017,0.25,0.08,19.31806333496276,10.640279780734224,original,24.933333333333334
276.6666666666667,0.172,0.584,1.16,0.018,0.17,0.2,17.970346876230092,9.245676551436752,original,43.27222222222222
291.1111111111111,0.11,0.63,1.4,0.012,0.2,0.2,17.919078092376076,10.490852559726411,original,12.77777777777778
291.1111111111111,0.11,0.63,1.4,0.012,0.2,0.2,17.919078092376076,10.490852559726411,original,16.666666666666668
290.0,0.1,0.5,1.42,0.015,0.23,0.21,18.181843587944773,10.465553036795498,original,31.11111111111111
290.0,0.1,0.5,1.42,0.015,0.23,0.21,18.181843587944773,10.465553036795498,original,16.11111111111111
291.1111111111111,0.1,0.5,1.42,0.015,0.23,0.21,18.95182303531591,10.821572659367371,original,30.55555555555556
291.1111111111111,0.1,0.5,1.42,0.015,0.23,0.21,18.99387691494121,10.722748601282923,original,25.0
291.1111111111111,0.1,0.5,1.42,0.015,0.23,0.21,18.95182303531591,10.821572659367371,original,15.555555555555555
291.1111111111111,0.1,0.5,1.42,0.015,0.23,0.21,18.99387691494121,10.722748601282923,original,48.333333333333336
291.1111111111111,0.17,0.64,1.478,0.011,0.225,0.217,17.919078092376076,10.490852559726411,original,5.0
290.0,0.17,0.64,1.478,0.011,0.225,0.217,18.181843587944773,10.465553036795498,original,16.666666666666668
291.1111111111111,0.17,0.64,1.478,0.011,0.225,0.217,18.95182303531591,10.821572659367371,original,45.55555555555556
291.1111111111111,0.17,0.64,1.478,0.011,0.225,0.217,18.99387691494121,10.722748601282923,original,41.66666666666666
290.0,0.32,0.59,1.47,0.016,0.54,0.08,18.181843587944773,10.465553036795498,original,45.55555555555556
291.1111111111111,0.32,0.59,1.47,0.016,0.54,0.08,18.95182303531591,10.821572659367371,original,95.55555555555556
291.1111111111111,0.32,0.59,1.47,0.016,0.54,0.08,18.99387691494121,10.722748601282923,original,105.0
292.22222222222223,0.04,0.75,0.63,0.006,0.25,0.24,17.974511692737327,10.396523839754336,original,12.77777777777778
292.22222222222223,0.04,0.75,0.63,0.006,0.25,0.24,18.52762990087134,10.700443690497233,original,-3.888888888888889
291.6666666666667,0.04,0.75,0.63,0.006,0.25,0.24,19.31175386105576,11.010857996238654,original,10.0
292.22222222222223,0.04,0.75,0.63,0.006,0.25,0.24,18.52762990087134,10.700443690497233,original,1.6666666666666667
291.6666666666667,0.04,0.75,0.63,0.006,0.25,0.24,19.31175386105576,11.010857996238654,original,4.444444444444445
292.22222222222223,0.17,0.64,1.478,0.011,0.225,0.217,17.974511692737327,10.396523839754336,original,23.33333333333333
292.22222222222223,0.17,0.64,1.478,0.011,0.225,0.217,18.52762990087134,10.700443690497233,original,38.888888888888886
291.6666666666667,0.17,0.64,1.478,0.011,0.225,0.217,19.31175386105576,11.010857996238654,original,67.22222222222223
292.22222222222223,0.35,0.58,1.55,0.022,0.65,0.11,17.974511692737327,10.396523839754336,original,25.55555555555556
292.22222222222223,0.35,0.58,1.55,0.022,0.65,0.11,18.52762990087134,10.700443690497233,original,58.888888888888886
291.6666666666667,0.35,0.58,1.55,0.022,0.65,0.11,19.31175386105576,11.010857996238654,original,96.66666666666669
291.6666666666667,0.02,0.76,0.72,0.014,0.21,0.24,17.868644438394824,10.39670997785976,original,6.666666666666667
291.6666666666667,0.02,0.76,0.72,0.014,0.21,0.24,17.868644438394824,10.39670997785976,original,4.444444444444445
292.22222222222223,0.02,0.76,0.72,0.014,0.21,0.24,18.494154594018443,10.723506380546576,original,2.2222222222222223
291.1111111111111,0.02,0.76,0.72,0.014,0.21,0.24,19.161368002234976,10.769910361422308,original,12.77777777777778
291.6666666666667,0.01,0.73,0.58,0.011,0.24,0.21,17.868644438394824,10.39670997785976,original,28.88888888888889
292.22222222222223,0.01,0.73,0.58,0.011,0.24,0.21,18.494154594018443,10.723506380546576,original,3.888888888888889
291.1111111111111,0.01,0.73,0.58,0.011,0.24,0.21,19.161368002234976,10.769910361422308,original,21.11111111111111
292.22222222222223,0.17,0.64,1.478,0.011,0.225,0.217,18.494154594018443,10.723506380546576,original,28.33333333333333
291.1111111111111,0.17,0.64,1.478,0.011,0.225,0.217,19.161368002234976,10.769910361422308,original,57.22222222222222
291.6666666666667,0.29,0.56,1.63,0.017,0.61,0.08,17.868644438394824,10.39670997785976,original,8.88888888888889
292.22222222222223,0.29,0.56,1.63,0.017,0.61,0.08,18.494154594018443,10.723506380546576,original,38.333333333333336
291.1111111111111,0.29,0.56,1.63,0.017,0.61,0.08,19.161368002234976,10.769910361422308,original,80.55555555555556
276.6666666666667,0.173,0.107,1.4,0.011,0.024,0.2,17.87273882747267,9.462738114929207,original,42.77777777777778
276.6666666666667,0.11,0.63,1.4,0.012,0.2,0.2,18.195899652409235,10.20221577580113,original,29.6
276.6666666666667,0.11,0.63,1.4,0.012,0.2,0.2,18.268531170386822,9.951682291395551,original,24.67222222222222
276.6666666666667,0.16,0.62,1.41,0.014,0.24,0.23,18.2405492482826,10.246744709723842,original,49.07777777777778
276.6666666666667,0.16,0.62,1.41,0.014,0.24,0.23,18.053078443483415,10.059184617631372,original,33.96111111111111
276.6666666666667,0.16,0.62,1.41,0.014,0.24,0.23,18.235326402483388,9.918481181500765,original,41.32222222222222
276.6666666666667,0.16,0.62,1.41,0.014,0.24,0.23,18.43272883992322,10.115876664268445,original,51.18888888888889
276.6666666666667,0.03,0.65,1.375,0.012,0.28,0.18,18.06069784035361,10.06707085604537,original,6.2444444444444445
276.6666666666667,0.03,0.65,1.375,0.012,0.28,0.18,18.264817823009537,10.270911639410482,original,13.116666666666667
276.6666666666667,0.03,0.65,1.375,0.012,0.28,0.18,18.23340227781189,9.916564482168909,original,17.066666666666666
276.6666666666667,0.03,0.65,1.375,0.012,0.28,0.18,18.424571315444656,10.107718610520262,original,16.427777777777777
276.6666666666667,0.11,0.6,1.42,0.015,0.27,0.24,18.1846914308176,10.19089171692217,original,15.755555555555556
276.6666666666667,0.06,0.59,1.49,0.006,0.22,0.2,18.269512944217915,10.275771900164932,original,14.216666666666663
276.6666666666667,0.06,0.59,1.49,0.006,0.22,0.2,18.053078443483415,10.059184617631372,original,19.71111111111111
276.6666666666667,0.06,0.59,1.49,0.006,0.22,0.2,18.230142252318643,9.91330511220617,original,11.716666666666663
276.6666666666667,0.06,0.59,1.49,0.006,0.22,0.2,18.41524052391397,10.098401422270078,original,12.22222222222222
276.6666666666667,0.15,0.65,1.35,0.01,0.07,0.0,18.27181838161166,9.954985000491464,original,40.96111111111112
276.6666666666667,0.11,0.61,1.43,0.013,0.23,0.205,18.19033169817029,10.196452541703389,original,14.127777777777778
276.6666666666667,0.11,0.61,1.43,0.013,0.23,0.205,18.02530586526477,10.031408464251625,original,18.83333333333333
276.6666666666667,0.11,0.61,1.43,0.013,0.23,0.205,18.44650610054894,10.129657673312687,original,38.31666666666667
276.6666666666667,0.11,0.61,1.43,0.013,0.23,0.205,18.233884108765885,9.917027364964593,original,30.727777777777774
276.6666666666667,0.22,0.51,1.37,0.018,0.22,0.23,18.17609125905568,10.182414652434554,original,52.37777777777777
276.6666666666667,0.22,0.51,1.37,0.018,0.22,0.23,18.273764958504778,9.956926822429054,original,40.37222222222223
276.6666666666667,0.172,0.584,1.16,0.018,0.17,0.2,18.037426497940626,10.04375512696868,original,31.15
276.6666666666667,0.172,0.584,1.16,0.018,0.17,0.2,18.220108088040057,10.22634208716363,original,45.78888888888888
276.6666666666667,0.172,0.584,1.16,0.018,0.17,0.2,18.23557894333013,9.918743085527408,original,47.227777777777774
276.6666666666667,0.172,0.584,1.16,0.018,0.17,0.2,18.44009007431328,10.123230776698511,original,55.28888888888889
276.6666666666667,0.17,0.52,1.315,0.015,0.19,0.185,18.161368002234976,10.16761267272753,original,31.11111111111111
276.6666666666667,0.17,0.52,1.315,0.015,0.19,0.185,18.274065436350917,9.957224057843169,original,47.65555555555555
276.6666666666667,0.17,0.64,1.478,0.011,0.225,0.217,18.13987908640124,10.146128035678238,original,42.95555555555555
276.6666666666667,0.17,0.64,1.478,0.011,0.225,0.217,18.272421826371502,9.95558192924284,original,45.105555555555554
276.6666666666667,0.2,0.18,1.34,0.014,0.23,0.24,18.187520720836464,10.19368102954128,original,37.855555555555554
276.6666666666667,0.26,0.56,1.54,0.014,0.53,0.08,18.17609125905568,10.182414652434554,original,90.27777777777776
276.6666666666667,0.26,0.56,1.54,0.014,0.53,0.08,18.28831631016629,9.971479956293546,original,69.01666666666667
276.6666666666667,0.28,0.57,1.63,0.019,0.6,0.0,18.28305234285439,9.966221541688622,original,77.89444444444445
276.6666666666667,0.27,0.06,1.29,0.016,0.28,0.11,18.155336037465062,10.161667412437737,original,52.61666666666666
276.6666666666667,0.27,0.06,1.29,0.016,0.28,0.11,18.288629234664988,9.971785937879114,original,57.87777777777777
276.6666666666667,0.29,0.69,1.575,0.016,0.47,0.09,18.029383777685208,10.035429738184549,original,73.57777777777778
276.6666666666667,0.29,0.69,1.575,0.016,0.47,0.09,18.198657086954423,10.204933522354144,original,88.73333333333333
276.6666666666667,0.29,0.69,1.575,0.016,0.47,0.09,18.46094292288896,10.144106973049324,original,108.13888888888889
276.6666666666667,0.29,0.69,1.575,0.016,0.47,0.09,18.248561741359573,9.931722231817425,original,96.95
276.6666666666667,0.11,0.24,1.485,0.015,0.13,0.17,18.041392685158225,10.04766419460156,original,17.666666666666668
276.6666666666667,0.11,0.24,1.485,0.015,0.13,0.17,18.230448921378272,10.236537261488694,original,42.78888888888888
276.6666666666667,0.11,0.24,1.485,0.015,0.13,0.17,18.250273586232247,9.93343666782628,original,43.71666666666667
276.6666666666667,0.11,0.24,1.485,0.015,0.13,0.17,18.454524735593097,10.137670537236756,original,42.42777777777778
276.6666666666667,0.01,0.9,1.33,0.012,0.43,0.07,18.06818586174616,10.07445071895459,original,0.1166666666666671
276.6666666666667,0.01,0.9,1.33,0.012,0.43,0.07,18.271841606536498,10.278067330888662,original,18.78333333333333
276.6666666666667,0.01,0.9,1.33,0.012,0.43,0.07,18.2480714009192,9.93124423070016,original,2.594444444444445
276.6666666666667,0.01,0.9,1.33,0.012,0.43,0.07,18.438985119196342,10.122150319440806,original,12.372222222222222
276.6666666666667,0.2,1.05,1.28,0.019,0.17,0.11,18.25285303097989,10.259115844185066,original,60.316666666666656
276.6666666666667,0.2,1.05,1.28,0.019,0.17,0.11,18.053078443483415,10.059184617631372,original,56.083333333333336
276.6666666666667,0.2,1.05,1.28,0.019,0.17,0.11,18.44715803134222,10.130333768495008,original,76.07222222222224
276.6666666666667,0.2,1.05,1.28,0.019,0.17,0.11,18.250005028486896,9.93316828316062,original,68.52777777777777
276.6666666666667,0.059,0.93,1.32,0.009,0.4,0.09,18.133538908370216,10.139879086401235,original,34.044444444444444
276.6666666666667,0.059,0.93,1.32,0.009,0.4,0.09,18.286995073968853,9.970142235334407,original,32.58888888888888
276.6666666666667,0.023,0.936,1.25,0.01,0.325,0.0,18.286366637399595,9.969532392033344,original,14.67777777777778
290.0,0.11,1.0,0.85,0.008,0.16,0.19,18.690196080028517,11.30102999566398,original,2.0
290.0,0.11,1.0,0.85,0.008,0.16,0.19,18.76342799356294,11.30102999566398,original,9.0
290.0,0.11,1.0,0.85,0.008,0.16,0.19,19.11394335230684,11.30102999566398,original,34.0
290.0,0.11,1.0,0.85,0.008,0.16,0.19,19.17609125905568,11.30102999566398,original,35.0
290.0,0.11,1.0,0.85,0.008,0.16,0.19,19.30102999566398,11.30102999566398,original,29.0
290.0,0.08,0.97,0.79,0.008,0.18,0.19,18.67209785793572,11.30102999566398,original,-13.0
290.0,0.08,0.97,0.79,0.008,0.18,0.19,19.14612803567824,11.30102999566398,original,24.0
290.0,0.08,0.97,0.79,0.008,0.18,0.19,19.30102999566398,11.30102999566398,original,21.0
290.0,0.07,0.93,1.6,0.007,0.18,0.08,18.66275783168157,11.30102999566398,original,18.0
290.0,0.07,0.93,1.6,0.007,0.18,0.08,19.041392685158225,11.30102999566398,original,24.0
290.0,0.07,0.93,1.6,0.007,0.18,0.08,19.17609125905568,11.30102999566398,original,27.0
290.0,0.07,0.93,1.6,0.007,0.18,0.08,19.27875360095283,11.30102999566398,original,32.0
290.0,0.07,0.93,1.6,0.007,0.18,0.08,19.361727836017597,11.30102999566398,original,25.0
290.0,0.03,0.84,0.88,0.006,0.27,0.21,18.48000694295715,10.30102999566398,original,9.0
290.0,0.03,0.84,0.88,0.006,0.27,0.21,18.77524625974024,10.30102999566398,original,14.0
290.0,0.06,0.87,0.94,0.006,0.28,0.2,18.39445168082621,10.30102999566398,original,12.0
290.0,0.06,0.87,0.94,0.006,0.28,0.2,18.7041505168398,10.30102999566398,original,26.0
290.0,0.06,1.67,1.42,0.013,0.18,0.08,18.48000694295715,10.30102999566398,original,37.0
290.0,0.06,1.67,1.42,0.013,0.18,0.08,18.7701152947871,10.30102999566398,original,69.0
290.0,0.05,0.94,0.98,0.006,0.27,0.21,18.309630167425897,10.30102999566398,original,10.0
290.0,0.05,0.94,0.98,0.006,0.27,0.21,18.69635638873333,10.30102999566398,original,13.0
290.0,0.05,0.91,0.93,0.005,0.26,0.2,18.39445168082621,10.30102999566398,original,0.0
290.0,0.05,0.91,0.93,0.005,0.26,0.2,18.78175537465247,10.30102999566398,original,1.0
290.0,0.04,0.98,1.77,0.008,0.22,0.07,18.401400540781545,10.30102999566398,original,11.0
290.0,0.04,0.98,1.77,0.008,0.22,0.07,18.750508394851344,10.30102999566398,original,8.0
290.0,0.03,0.75,1.32,0.008,0.24,0.21,18.313867220369158,10.30102999566398,original,-4.0
290.0,0.03,0.75,1.32,0.008,0.24,0.21,18.9804578922761,10.30102999566398,original,7.0
290.0,0.03,0.77,1.39,0.006,0.28,0.21,18.39794000867204,10.30102999566398,original,-9.0
290.0,0.03,0.77,1.39,0.006,0.28,0.21,18.903089986991944,10.30102999566398,original,5.0
290.0,0.05,0.84,1.27,0.01,0.15,0.08,18.39794000867204,10.30102999566398,original,12.0
290.0,0.05,0.84,1.27,0.01,0.15,0.08,18.903089986991944,10.30102999566398,original,13.0
290.0,0.08,0.9,0.86,0.009,0.26,0.21,18.442479769064448,10.30102999566398,original,6.0
290.0,0.08,0.9,0.86,0.009,0.26,0.21,18.737192642704738,10.30102999566398,original,22.0
290.0,0.07,0.87,0.86,0.006,0.22,0.21,18.52504480703685,10.30102999566398,original,13.0
290.0,0.07,0.87,0.86,0.006,0.22,0.21,18.81954393554187,10.30102999566398,original,9.0
290.0,0.04,0.99,1.76,0.01,0.22,0.06,18.532754378992497,10.30102999566398,original,10.0
290.0,0.04,0.99,1.76,0.01,0.22,0.06,18.827369273053822,10.30102999566398,original,10.0
295.0,0.05,0.83,0.84,0.008,0.23,0.19,18.7419390777292,11.322551751641551,original,20.0
295.0,0.05,0.83,0.84,0.008,0.23,0.19,19.505149978319903,11.36316119910012,original,42.0
295.0,0.09,0.97,0.81,0.007,0.15,0.19,18.75204844781944,11.33266112173179,original,18.0
295.0,0.09,0.97,0.81,0.007,0.15,0.19,19.5092025223311,11.367213743111318,original,50.0
295.0,0.03,0.08,1.51,0.015,0.38,0.07,18.749736315569063,11.330348989481417,original,14.0
295.0,0.03,0.08,1.51,0.015,0.38,0.07,19.505149978319903,11.36316119910012,original,36.0
290.0,0.08,0.9,0.92,0.005,0.28,0.19,18.49276038902684,10.30102999566398,original,7.0
290.0,0.08,0.9,0.92,0.005,0.28,0.19,18.777426822389312,10.30102999566398,original,8.0
290.0,0.08,1.7,1.41,0.012,0.15,0.045,18.499687082618404,10.30102999566398,original,40.0
290.0,0.08,1.7,1.41,0.012,0.15,0.045,18.78175537465247,10.30102999566398,original,57.0
290.0,0.12,1.0,0.83,0.01,0.15,0.2,18.39794000867204,10.30102999566398,original,23.0
290.0,0.12,1.0,0.83,0.01,0.15,0.2,18.832508912706235,10.30102999566398,original,40.0
290.0,0.12,1.0,0.83,0.01,0.15,0.2,18.832508912706235,10.30102999566398,original,41.0
290.0,0.1,0.84,1.87,0.009,0.2,0.07,18.39794000867204,10.30102999566398,original,21.0
290.0,0.1,0.84,1.87,0.009,0.2,0.07,18.832508912706235,10.30102999566398,original,44.0
290.0,0.07,0.92,0.87,0.01,0.21,0.17,18.414973347970815,10.30102999566398,original,17.0
290.0,0.07,0.92,0.87,0.01,0.21,0.17,18.693726948923647,10.30102999566398,original,24.0
290.0,0.07,0.86,0.9,0.006,0.26,0.2,18.496929648073216,10.30102999566398,original,16.0
290.0,0.07,0.86,0.9,0.006,0.26,0.2,18.777426822389312,10.30102999566398,original,25.0
290.0,0.04,0.98,1.74,0.008,0.25,0.05,18.503790683057183,10.30102999566398,original,14.0
290.0,0.04,0.98,1.74,0.008,0.25,0.05,18.782472624166285,10.30102999566398,original,4.0
284.0,0.13,0.82,0.68,0.011,0.29,0.21,19.17609125905568,11.32221929473392,original,33.0
284.0,0.13,0.82,0.68,0.011,0.29,0.21,19.230448921378272,11.32221929473392,original,21.0
284.0,0.13,0.82,0.68,0.011,0.29,0.21,19.230448921378272,11.32221929473392,original,26.0
284.0,0.13,0.82,0.68,0.011,0.29,0.21,19.72427586960079,11.32221929473392,original,55.0
284.0,0.11,0.81,0.68,0.01,0.26,0.2,19.230448921378272,11.32221929473392,original,11.0
284.0,0.11,0.81,0.68,0.01,0.26,0.2,19.54406804435028,11.32221929473392,original,28.0
284.0,0.23,1.08,1.83,0.009,0.23,0.06,18.954242509439325,11.32221929473392,original,107.0
284.0,0.23,1.08,1.83,0.009,0.23,0.06,19.230448921378272,11.32221929473392,original,132.0
284.0,0.23,1.08,1.83,0.009,0.23,0.06,19.230448921378272,11.32221929473392,original,131.0
284.0,0.23,1.08,1.83,0.009,0.23,0.06,19.230448921378272,11.32221929473392,original,127.0
284.0,0.23,1.08,1.83,0.009,0.23,0.06,19.72427586960079,11.32221929473392,original,167.0
282.0,0.1,0.83,0.75,0.015,0.29,0.27,18.92427928606188,10.740362689494244,original,31.0
282.0,0.1,0.83,0.75,0.015,0.29,0.27,19.19033169817029,10.740362689494244,original,39.0
282.0,0.1,0.83,0.75,0.015,0.29,0.27,19.33041377334919,10.740362689494244,original,49.0
282.0,0.1,0.83,0.75,0.015,0.29,0.27,19.406540180433957,10.740362689494244,original,56.0
282.0,0.1,0.83,0.75,0.015,0.29,0.27,19.477121254719663,10.740362689494244,original,59.0
282.0,0.1,0.83,0.75,0.015,0.29,0.27,19.57403126772772,10.740362689494244,original,64.0
282.0,0.1,0.83,0.75,0.015,0.29,0.27,19.683947130751516,10.740362689494244,original,73.0
282.0,0.19,1.15,1.1,0.014,0.12,0.085,18.913813852383715,10.740362689494244,original,63.0
282.0,0.19,1.15,1.1,0.014,0.12,0.085,19.193124598354466,10.740362689494244,original,72.0
282.0,0.19,1.15,1.1,0.014,0.12,0.085,19.45484486000851,10.740362689494244,original,86.0
282.0,0.19,1.15,1.1,0.014,0.12,0.085,19.53402610605613,10.740362689494244,original,86.0
282.0,0.19,1.15,1.1,0.014,0.12,0.085,19.73239375982297,10.740362689494244,original,100.0
282.0,0.1,0.44,0.9,0.014,0.2,0.08,18.913813852383715,10.740362689494244,original,24.0
282.0,0.1,0.44,0.9,0.014,0.2,0.08,19.1846914308176,10.740362689494244,original,25.0
282.0,0.1,0.44,0.9,0.014,0.2,0.08,19.31175386105576,10.740362689494244,original,25.0
282.0,0.1,0.44,0.9,0.014,0.2,0.08,19.404833716619937,10.740362689494244,original,18.0
282.0,0.1,0.44,0.9,0.014,0.2,0.08,19.51587384371168,10.740362689494244,original,24.0
282.0,0.1,0.44,0.9,0.014,0.2,0.08,19.61384182187607,10.740362689494244,original,34.0
290.0,0.04,0.75,1.38,0.007,0.24,0.19,18.33645973384853,10.30102999566398,original,12.0
290.0,0.04,0.75,1.38,0.007,0.24,0.19,18.7979596437372,10.30102999566398,original,16.0
290.0,0.04,0.77,1.37,0.007,0.26,0.21,18.42160392686983,10.30102999566398,original,1.0
290.0,0.04,0.77,1.37,0.007,0.26,0.21,18.72427586960079,10.30102999566398,original,14.0
290.0,0.06,0.95,1.21,0.011,0.2,0.08,18.42160392686983,10.30102999566398,original,5.0
290.0,0.06,0.95,1.21,0.011,0.2,0.08,18.770852011642145,10.30102999566398,original,27.0
285.0,0.22,1.11,1.14,0.015,0.15,0.08,19.34635297445064,10.782789309760403,original,111.0
285.0,0.11,0.99,0.66,0.01,0.14,0.22,18.27875360095283,10.30102999566398,original,13.0
285.0,0.11,0.99,0.66,0.01,0.14,0.22,18.76342799356294,10.30102999566398,original,26.0
285.0,0.11,0.99,0.66,0.01,0.14,0.22,18.76342799356294,10.30102999566398,original,29.0
285.0,0.12,0.97,0.72,0.015,0.2,0.23,18.27875360095283,10.30102999566398,original,16.0
285.0,0.12,0.97,0.72,0.015,0.2,0.23,18.76342799356294,10.30102999566398,original,23.0
285.0,0.12,0.97,0.72,0.015,0.2,0.23,18.76342799356294,10.30102999566398,original,30.0
285.0,0.12,0.87,1.72,0.008,0.17,0.09,18.27875360095283,10.30102999566398,original,9.0
285.0,0.12,0.87,1.72,0.008,0.17,0.09,18.76342799356294,10.30102999566398,original,23.0
290.0,0.12,0.98,0.82,0.006,0.16,0.2,18.342422680822207,10.30102999566398,original,18.0
290.0,0.12,0.98,0.82,0.006,0.16,0.2,18.806179973983888,10.30102999566398,original,38.0
290.0,0.12,0.98,0.82,0.006,0.16,0.2,18.342422680822207,10.30102999566398,original,10.0
290.0,0.12,0.98,0.82,0.006,0.16,0.2,18.806179973983888,10.30102999566398,original,34.0
290.0,0.1,0.86,1.72,0.016,0.19,0.07,18.342422680822207,10.30102999566398,original,21.0
290.0,0.1,0.86,1.72,0.016,0.19,0.07,18.806179973983888,10.30102999566398,original,36.0
274.44444444444446,0.25,0.53,1.368,0.012,0.18,0.115,19.611723308007345,11.756890843878852,original,111.66666666666669
277.22222222222223,0.25,0.53,1.368,0.012,0.18,0.115,18.972202838379065,10.757392887808898,original,95.0
278.3333333333333,0.25,0.53,1.368,0.012,0.18,0.115,19.214843848047696,10.718214160366603,original,95.55555555555556
278.8888888888889,0.25,0.53,1.368,0.012,0.18,0.115,19.32014628611105,10.593452974562013,original,82.67777777777776
274.44444444444446,0.25,0.53,1.368,0.012,0.18,0.115,19.611723308007345,11.756890843878852,original,107.77777777777776
277.22222222222223,0.25,0.53,1.368,0.012,0.18,0.115,18.972202838379065,10.757392887808898,original,86.66666666666667
278.8888888888889,0.25,0.53,1.368,0.012,0.18,0.115,19.32014628611105,10.593452974562013,original,80.06666666666666
278.3333333333333,0.174,0.665,1.465,0.01,0.186,0.219,19.214843848047696,10.718214160366603,original,76.11111111111111
274.44444444444446,0.23,1.2,1.23,0.012,0.199,0.134,19.611723308007345,11.756890843878852,original,198.88888888888889
277.22222222222223,0.23,1.2,1.23,0.012,0.199,0.134,18.972202838379065,10.757392887808898,original,158.33333333333334
278.3333333333333,0.23,1.2,1.23,0.012,0.199,0.134,19.214843848047696,10.718214160366603,original,169.44444444444446
278.8888888888889,0.23,1.2,1.23,0.012,0.199,0.134,19.32014628611105,10.593452974562013,original,170.08333333333334
289.44444444444446,0.2,0.056,1.46,0.01,0.25,0.19,18.792391689498253,11.117493823507203,original,45.0
286.1111111111111,0.2,0.056,1.46,0.01,0.25,0.19,18.907411360774585,10.852302253071931,original,48.333333333333336
285.55555555555554,0.2,0.056,1.46,0.01,0.25,0.19,19.32633586092875,11.119959077895448,original,51.66666666666666
282.77777777777777,0.2,0.056,1.46,0.01,0.25,0.19,19.33041377334919,10.863124217859887,original,45.55555555555556
289.44444444444446,0.12,0.067,1.46,0.014,0.25,0.21,18.792391689498253,11.117493823507203,original,22.77777777777778
286.1111111111111,0.12,0.067,1.46,0.014,0.25,0.21,18.907411360774585,10.852302253071931,original,23.88888888888889
285.55555555555554,0.12,0.067,1.46,0.014,0.25,0.21,19.32633586092875,11.119959077895448,original,15.555555555555555
282.77777777777777,0.12,0.067,1.46,0.014,0.25,0.21,19.33041377334919,10.863124217859887,original,25.0
289.44444444444446,0.2,0.18,1.34,0.014,0.23,0.24,18.792391689498253,11.117493823507203,original,52.77777777777778
286.1111111111111,0.2,0.18,1.34,0.014,0.23,0.24,18.907411360774585,10.852302253071931,original,51.11111111111112
285.55555555555554,0.2,0.18,1.34,0.014,0.23,0.24,19.32633586092875,11.119959077895448,original,62.22222222222222
282.77777777777777,0.2,0.18,1.34,0.014,0.23,0.24,19.33041377334919,10.863124217859887,original,41.66666666666666
289.44444444444446,0.23,0.62,1.575,0.019,0.49,0.09,18.792391689498253,11.117493823507203,original,59.44444444444444
286.1111111111111,0.23,0.62,1.575,0.019,0.49,0.09,18.907411360774585,10.852302253071931,original,91.66666666666669
285.55555555555554,0.23,0.62,1.575,0.019,0.49,0.09,19.32633586092875,11.119959077895448,original,85.55555555555556
282.77777777777777,0.23,0.62,1.575,0.019,0.49,0.09,19.33041377334919,10.863124217859887,original,99.44444444444444
289.44444444444446,0.051,0.7,0.59,0.01,0.23,0.22,18.81358098856819,11.138683122577143,original,22.22222222222222
286.1111111111111,0.051,0.7,0.59,0.01,0.23,0.22,18.9329808219232,10.902695297945575,original,19.444444444444443
285.55555555555554,0.051,0.7,0.59,0.01,0.23,0.22,19.33445375115093,11.119643800580764,original,28.33333333333333
284.44444444444446,0.051,0.7,0.59,0.01,0.23,0.22,19.482873583608757,10.813805261278429,original,34.44444444444444
289.44444444444446,0.088,0.71,0.65,0.009,0.24,0.2,18.81358098856819,11.138683122577143,original,21.666666666666668
286.1111111111111,0.088,0.71,0.65,0.009,0.24,0.2,18.9329808219232,10.902695297945575,original,34.44444444444444
285.55555555555554,0.088,0.71,0.65,0.009,0.24,0.2,19.33445375115093,11.119643800580764,original,48.333333333333336
284.44444444444446,0.088,0.71,0.65,0.009,0.24,0.2,19.482873583608757,10.813805261278429,original,55.55555555555556
289.44444444444446,0.17,0.64,1.478,0.011,0.225,0.217,18.81358098856819,11.138683122577143,original,51.66666666666666
286.1111111111111,0.17,0.64,1.478,0.011,0.225,0.217,18.9329808219232,10.902695297945575,original,66.11111111111111
285.55555555555554,0.17,0.64,1.478,0.011,0.225,0.217,19.33445375115093,11.119643800580764,original,85.0
284.44444444444446,0.17,0.64,1.478,0.011,0.225,0.217,19.482873583608757,10.813805261278429,original,83.33333333333333
289.44444444444446,0.25,0.59,1.4,0.014,0.55,0.079,18.81358098856819,11.138683122577143,original,92.77777777777776
286.1111111111111,0.25,0.59,1.4,0.014,0.55,0.079,18.9329808219232,10.902695297945575,original,86.11111111111111
285.55555555555554,0.25,0.59,1.4,0.014,0.55,0.079,19.33445375115093,11.119643800580764,original,124.44444444444444
284.44444444444446,0.25,0.59,1.4,0.014,0.55,0.079,19.482873583608757,10.813805261278429,original,125.0
275.55555555555554,0.133,0.62,1.427,0.008,0.233,0.21,17.204119982655925,8.825917649107655,original,6.666666666666667
275.55555555555554,0.11,0.407,1.56,0.009,0.19,0.0,17.204119982655925,8.825917649107655,original,7.777777777777778
280.0,0.06,0.72,1.41,0.013,0.28,0.17,18.778151250383644,11.133216607770038,original,19.444444444444443
280.0,0.06,0.72,1.41,0.013,0.28,0.17,19.103803720955955,10.91391562189762,original,11.666666666666666
280.0,0.06,0.72,1.41,0.013,0.28,0.17,19.597695185925517,11.162877783274936,original,51.11111111111112
280.0,0.06,0.72,1.41,0.013,0.28,0.17,19.6232492903979,10.86628449012174,original,52.99444444444444
