Repository: leschultz/materials_application_domain_machine_learning

# Application Domain

Research with respect to application domain with a materials science emphasis is contained within. The GitHub repo can be found in [here](https://github.com/leschultz/application_domain.git).

## Structure
The structure of the code packages is as follows:

```
├── LICENSE
├── README.md
├── examples
├── mad
│   ├── datasets
│   │   ├── data
│   ├── ml
│   └── plots
├── setup.py
└── tests
```

## Coding Style

Python scripts follow PEP 8 guidelines. A usefull tool to use to check a coding style is pycodestyle.

```
pycodestyle <script>
```

File: src/madml/data/fluence.csv (part 4 of 6)
temperature_C,wt_percent_Cu,wt_percent_Ni,wt_percent_Mn,wt_percent_P,wt_percent_Si,wt_percent_C,log(fluence_n_cm2),log(flux_n_cm2_sec),group,Measured_DT41J_[C]
280.0,0.06,0.72,1.41,0.013,0.28,0.17,18.778151250383644,11.133216607770038,original,24.444444444444443
280.0,0.06,0.72,1.41,0.013,0.28,0.17,19.103803720955955,10.91391562189762,original,16.666666666666668
280.0,0.06,0.72,1.41,0.013,0.28,0.17,19.597695185925517,11.162877783274936,original,45.0
280.0,0.06,0.72,1.41,0.013,0.28,0.17,19.6232492903979,10.86628449012174,original,38.76111111111111
280.0,0.17,0.64,1.478,0.011,0.225,0.217,18.778151250383644,11.133216607770038,original,56.66666666666666
280.0,0.17,0.64,1.478,0.011,0.225,0.217,19.103803720955955,10.91391562189762,original,88.88888888888889
280.0,0.17,0.64,1.478,0.011,0.225,0.217,19.597695185925517,11.162877783274936,original,106.66666666666669
280.0,0.17,0.64,1.478,0.011,0.225,0.217,19.6232492903979,10.86628449012174,original,91.86111111111111
280.0,0.13,0.09,1.29,0.017,0.173,0.052,18.778151250383644,11.133216607770038,original,16.11111111111111
280.0,0.13,0.09,1.29,0.017,0.173,0.052,19.103803720955955,10.91391562189762,original,22.22222222222222
280.0,0.13,0.09,1.29,0.017,0.173,0.052,19.597695185925517,11.162877783274936,original,67.22222222222223
280.0,0.13,0.09,1.29,0.017,0.173,0.052,19.6232492903979,10.86628449012174,original,87.10555555555555
280.0,0.077,0.697,1.215,0.011,0.272,0.174,18.76715586608218,11.125334458892718,original,21.11111111111111
280.0,0.077,0.697,1.215,0.011,0.272,0.174,19.029383777685208,10.91462711909344,original,28.88888888888889
280.0,0.077,0.697,1.215,0.011,0.272,0.174,19.60422605308447,11.160936773998934,original,47.77777777777778
280.0,0.077,0.697,1.215,0.011,0.272,0.174,19.6170003411209,10.881656472696838,original,52.45555555555556
280.0,0.077,0.697,1.215,0.011,0.272,0.174,18.76715586608218,11.125334458892718,original,20.55555555555556
280.0,0.077,0.697,1.215,0.011,0.272,0.174,19.029383777685208,10.91462711909344,original,16.666666666666668
280.0,0.077,0.697,1.215,0.011,0.272,0.174,19.60422605308447,11.160936773998934,original,46.66666666666666
280.0,0.077,0.697,1.215,0.011,0.272,0.174,19.6170003411209,10.881656472696838,original,57.388888888888886
280.0,0.17,0.64,1.478,0.011,0.225,0.217,18.76715586608218,11.125334458892718,original,67.77777777777777
280.0,0.17,0.64,1.478,0.011,0.225,0.217,19.029383777685208,10.91462711909344,original,88.88888888888889
280.0,0.17,0.64,1.478,0.011,0.225,0.217,19.60422605308447,11.160936773998934,original,101.66666666666669
280.0,0.17,0.64,1.478,0.011,0.225,0.217,19.6170003411209,10.881656472696838,original,105.61111111111111
280.0,0.082,0.071,1.28,0.019,0.445,0.046,18.76715586608218,11.125334458892718,original,37.77777777777778
280.0,0.082,0.071,1.28,0.019,0.445,0.046,19.029383777685208,10.91462711909344,original,31.11111111111111
280.0,0.082,0.071,1.28,0.019,0.445,0.046,19.60422605308447,11.160936773998934,original,54.44444444444444
280.0,0.082,0.071,1.28,0.019,0.445,0.046,19.6170003411209,10.881656472696838,original,51.54444444444445
276.1111111111111,0.134,0.634,1.337,0.015,0.175,0.231,17.361727836017593,9.242157889844744,original,16.11111111111111
276.1111111111111,0.161,0.794,1.122,0.014,0.245,0.122,17.361727836017593,9.242157889844744,original,16.11111111111111
296.1111111111111,0.06,0.6,1.33,0.004,0.28,0.24,18.562292864456477,10.403570057451256,original,19.000000000000004
296.1111111111111,0.06,0.6,1.33,0.004,0.28,0.24,18.562292864456477,10.403570057451256,original,31.55555555555556
292.77777777777777,0.04,0.63,1.48,0.003,0.23,0.24,18.7979596437372,10.309703219135136,original,13.133333333333333
292.77777777777777,0.04,0.63,1.48,0.003,0.23,0.24,18.7979596437372,10.309703219135136,original,0.766666666666667
296.1111111111111,0.174,0.665,1.465,0.01,0.186,0.219,18.562292864456477,10.403570057451256,original,51.25555555555556
292.77777777777777,0.174,0.665,1.465,0.01,0.186,0.219,18.7979596437372,10.309703219135136,original,58.37222222222223
296.1111111111111,0.04,0.06,1.08,0.005,0.24,0.16,18.562292864456477,10.403570057451256,original,1.5555555555555536
292.77777777777777,0.04,0.06,1.08,0.005,0.24,0.16,18.7979596437372,10.309703219135136,original,-3.722222222222223
296.1111111111111,0.04,0.68,1.54,0.006,0.21,0.24,18.58771096501891,10.43184850522644,original,4.444444444444445
296.1111111111111,0.04,0.68,1.54,0.006,0.21,0.24,18.58771096501891,10.43184850522644,original,3.333333333333333
292.77777777777777,0.04,0.68,1.54,0.006,0.21,0.24,18.996511672154178,10.3408531641488,original,10.0
292.77777777777777,0.04,0.68,1.54,0.006,0.21,0.24,18.996511672154178,10.3408531641488,original,11.0
296.1111111111111,0.174,0.665,1.465,0.01,0.186,0.219,18.58771096501891,10.43184850522644,original,50.0
292.77777777777777,0.174,0.665,1.465,0.01,0.186,0.219,18.996511672154178,10.3408531641488,original,73.0
296.1111111111111,0.07,0.09,1.46,0.01,0.47,0.12,18.58771096501891,10.43184850522644,original,-2.2222222222222223
292.77777777777777,0.07,0.09,1.46,0.01,0.47,0.12,18.996511672154178,10.3408531641488,original,2.0
296.1111111111111,0.04,0.65,1.4,0.005,0.21,0.2,18.541579243946583,10.395389666896593,original,9.444444444444445
292.22222222222223,0.04,0.65,1.4,0.005,0.21,0.2,18.955687750313505,10.318578445211855,original,3.0
292.22222222222223,0.04,0.65,1.4,0.005,0.21,0.2,18.955687750313505,10.318578445211855,original,5.0
296.1111111111111,0.02,0.14,1.55,0.008,0.37,0.12,18.541579243946583,10.395389666896593,original,13.88888888888889
292.22222222222223,0.02,0.14,1.55,0.008,0.37,0.12,18.955687750313505,10.318578445211855,original,13.0
285.55555555555554,0.17,0.52,1.315,0.015,0.19,0.185,18.913813852383715,11.32408759612948,original,59.44444444444444
276.6666666666667,0.17,0.52,1.315,0.015,0.19,0.185,16.012837224705173,8.423110968450935,original,-5.0
285.55555555555554,0.17,0.52,1.315,0.015,0.19,0.185,19.626340367375043,11.53186644360494,original,91.66666666666669
276.6666666666667,0.17,0.52,1.315,0.015,0.19,0.185,16.740362689494244,8.419092433757777,original,1.6666666666666667
285.55555555555554,0.188,0.315,1.56,0.012,0.153,0.203,18.913813852383715,11.32408759612948,original,45.55555555555556
276.6666666666667,0.188,0.315,1.56,0.012,0.153,0.203,16.012837224705173,8.423110968450935,original,-7.222222222222222
285.55555555555554,0.188,0.315,1.56,0.012,0.153,0.203,19.56584781867352,11.471373894903412,original,86.11111111111111
276.6666666666667,0.188,0.315,1.56,0.012,0.153,0.203,16.740362689494244,8.419092433757777,original,-17.77777777777778
285.55555555555554,0.31,0.65,1.8,0.01,0.55,0.09,18.913813852383715,11.32408759612948,original,87.58888888888889
285.55555555555554,0.31,0.65,1.8,0.01,0.55,0.09,19.392696953259662,11.294740336641135,original,145.36666666666665
285.55555555555554,0.095,0.522,1.64,0.008,0.283,0.268,18.989004615698537,11.276880425213283,original,20.55555555555556
276.6666666666667,0.095,0.522,1.64,0.008,0.283,0.268,16.238046103128795,8.525921912643541,original,1.1111111111111112
285.55555555555554,0.095,0.522,1.64,0.008,0.283,0.268,19.63144376901317,11.478544172619424,original,29.444444444444443
276.6666666666667,0.095,0.522,1.64,0.008,0.283,0.268,16.81690383937566,8.567287781524785,original,0.5555555555555556
285.55555555555554,0.158,0.338,1.75,0.009,0.145,0.202,18.989004615698537,11.276880425213283,original,51.75555555555555
276.6666666666667,0.158,0.338,1.75,0.009,0.145,0.202,16.238046103128795,8.525921912643541,original,18.42222222222222
285.55555555555554,0.158,0.338,1.75,0.009,0.145,0.202,19.595496221825574,11.442596625431827,original,83.42222222222222
276.6666666666667,0.158,0.338,1.75,0.009,0.145,0.202,16.81690383937566,8.567287781524785,original,17.866666666666664
285.55555555555554,0.26,0.6,1.88,0.013,0.3,0.09,18.989004615698537,11.276880425213283,original,101.66666666666669
285.55555555555554,0.26,0.6,1.88,0.013,0.3,0.09,19.401400540781545,11.248500944387796,original,119.44444444444444
278.8888888888889,0.08,0.67,1.3,0.007,0.28,0.18,18.06445798922692,9.562190850182043,original,22.133333333333336
278.8888888888889,0.059,0.93,1.32,0.009,0.4,0.09,18.06445798922692,9.562190850182043,original,25.71666666666666
283.2,0.08,0.88,0.76,0.006,0.19,0.18,18.851258348719075,11.155336037465062,original,21.0
283.2,0.08,0.88,0.76,0.006,0.19,0.18,19.633468455579585,11.155336037465062,original,45.0
283.2,0.08,0.88,0.76,0.006,0.19,0.18,19.806179973983888,11.155336037465062,original,69.0
283.2,0.08,0.88,0.76,0.006,0.19,0.18,19.869231719730976,11.155336037465062,original,68.0
283.2,0.1,0.9,0.74,0.006,0.19,0.19,18.851258348719075,11.155336037465062,original,30.0
283.2,0.1,0.9,0.74,0.006,0.19,0.19,19.633468455579585,11.155336037465062,original,62.0
283.2,0.1,0.9,0.74,0.006,0.19,0.19,19.806179973983888,11.155336037465062,original,86.0
283.2,0.1,0.9,0.74,0.006,0.19,0.19,19.869231719730976,11.155336037465062,original,77.0
283.2,0.08,1.58,1.46,0.009,0.21,0.052,18.851258348719075,11.155336037465062,original,66.0
283.2,0.08,1.58,1.46,0.009,0.21,0.052,19.633468455579585,11.155336037465062,original,187.0
283.2,0.08,1.58,1.46,0.009,0.21,0.052,19.806179973983888,11.155336037465062,original,230.0
283.2,0.08,1.58,1.46,0.009,0.21,0.052,19.806179973983888,11.155336037465062,original,253.0
283.2,0.08,1.58,1.46,0.009,0.21,0.052,19.869231719730976,11.155336037465062,original,230.0
285.6,0.09,0.88,0.71,0.006,0.2,0.21,19.518513939877888,11.14921911265538,original,41.0
285.6,0.09,0.88,0.71,0.006,0.2,0.21,19.778151250383644,11.14921911265538,original,61.0
285.6,0.09,0.88,0.71,0.006,0.2,0.21,19.86332286012045,11.14921911265538,original,76.0
285.6,0.1,0.88,0.75,0.006,0.18,0.21,19.518513939877888,11.14921911265538,original,63.0
285.6,0.1,0.88,0.75,0.006,0.18,0.21,19.778151250383644,11.14921911265538,original,82.0
285.6,0.1,0.88,0.75,0.006,0.18,0.21,19.86332286012045,11.14921911265538,original,104.0
285.6,0.05,1.66,1.35,0.0015,0.14,0.068,19.518513939877888,11.14921911265538,original,125.0
285.6,0.05,1.66,1.35,0.0015,0.14,0.068,19.7160033436348,11.14921911265538,original,155.0
285.6,0.05,1.66,1.35,0.0015,0.14,0.068,19.778151250383644,11.14921911265538,original,184.0
285.6,0.05,1.66,1.35,0.0015,0.14,0.068,19.86332286012045,11.14921911265538,original,194.0
292.77777777777777,0.12,0.6,1.26,0.013,0.15,0.2,18.60097289568675,10.920322700806608,original,19.444444444444443
292.77777777777777,0.12,0.6,1.26,0.013,0.15,0.2,18.81954393554187,10.959009492588908,original,32.22222222222222
292.22222222222223,0.12,0.6,1.26,0.013,0.15,0.2,19.152288344383056,10.965952776233054,original,38.888888888888886
292.77777777777777,0.31,0.59,1.49,0.016,0.52,0.09,18.60097289568675,10.920322700806608,original,63.888888888888886
292.77777777777777,0.31,0.59,1.49,0.016,0.52,0.09,18.81954393554187,10.959009492588908,original,82.77777777777777
292.22222222222223,0.31,0.59,1.49,0.016,0.52,0.09,19.152288344383056,10.965952776233054,original,91.66666666666669
281.1111111111111,0.241,0.528,1.497,0.013,0.285,0.235,18.40312052117582,10.862921229082223,original,60.55555555555556
281.1111111111111,0.241,0.528,1.497,0.013,0.285,0.235,19.093421685162237,10.816463827843224,original,100.55555555555556
281.6666666666667,0.241,0.528,1.497,0.013,0.285,0.235,19.294466226161592,10.7582331212856,original,97.0222222222222
281.1111111111111,0.235,0.525,1.467,0.016,0.305,0.22,18.40312052117582,10.862921229082223,original,49.44444444444444
281.1111111111111,0.235,0.525,1.467,0.016,0.305,0.22,19.093421685162237,10.816463827843224,original,87.77777777777777
281.1111111111111,0.22,0.508,1.22,0.012,0.27,0.2,18.40312052117582,10.862921229082223,original,37.77777777777778
281.1111111111111,0.22,0.508,1.22,0.012,0.27,0.2,18.93247376467715,10.877364656974498,original,63.333333333333336
281.1111111111111,0.22,0.508,1.22,0.012,0.27,0.2,19.093421685162237,10.816463827843224,original,59.44444444444444
281.1111111111111,0.17,0.64,1.478,0.011,0.225,0.217,18.40312052117582,10.862921229082223,original,37.22222222222222
281.1111111111111,0.17,0.64,1.478,0.011,0.225,0.217,18.93247376467715,10.877364656974498,original,72.77777777777777
281.1111111111111,0.17,0.64,1.478,0.011,0.225,0.217,19.093421685162237,10.816463827843224,original,75.0
281.6666666666667,0.17,0.64,1.478,0.011,0.225,0.217,19.294466226161592,10.7582331212856,original,80.27777777777777
281.1111111111111,0.16,1.26,1.21,0.019,0.165,0.15,18.93247376467715,10.877364656974498,original,103.33333333333331
281.6666666666667,0.16,1.26,1.21,0.019,0.165,0.15,19.294466226161592,10.7582331212856,original,128.77222222222224
285.0,0.117,0.617,1.359,0.01,0.275,0.235,18.42651126136457,10.848523408381585,original,31.11111111111111
283.8888888888889,0.117,0.617,1.359,0.01,0.275,0.235,18.75511226639507,10.824941895300716,original,35.55555555555556
282.77777777777777,0.117,0.617,1.359,0.01,0.275,0.235,19.045322978786658,10.754124682353035,original,48.888888888888886
282.22222222222223,0.117,0.617,1.359,0.01,0.275,0.235,19.255272505103303,10.723042142680988,original,55.95555555555556
285.0,0.117,0.617,1.359,0.01,0.275,0.235,18.42651126136457,10.848523408381585,original,42.22222222222222
283.8888888888889,0.117,0.617,1.359,0.01,0.275,0.235,18.75511226639507,10.824941895300716,original,55.55555555555556
282.77777777777777,0.117,0.617,1.359,0.01,0.275,0.235,19.045322978786658,10.754124682353035,original,70.55555555555556
282.22222222222223,0.117,0.617,1.359,0.01,0.275,0.235,19.255272505103303,10.723042142680988,original,71.57222222222221
285.0,0.254,0.726,1.285,0.015,0.247,0.103,18.42651126136457,10.848523408381585,original,80.55555555555556
283.8888888888889,0.254,0.726,1.285,0.015,0.247,0.103,18.75511226639507,10.824941895300716,original,100.0
282.77777777777777,0.254,0.726,1.285,0.015,0.247,0.103,19.045322978786658,10.754124682353035,original,104.44444444444444
282.22222222222223,0.254,0.726,1.285,0.015,0.247,0.103,19.255272505103303,10.723042142680988,original,106.38333333333333
292.77777777777777,0.07,0.59,1.45,0.007,0.24,0.2,18.49276038902684,11.034912389770376,original,1.4444444444444446
292.77777777777777,0.07,0.59,1.45,0.007,0.24,0.2,19.11394335230684,10.86928155019774,original,5.611111111111111
292.77777777777777,0.07,0.59,1.45,0.007,0.24,0.2,18.49276038902684,11.034912389770376,original,36.61111111111111
292.77777777777777,0.07,0.59,1.45,0.007,0.24,0.2,19.11394335230684,10.86928155019774,original,39.99999999999999
292.77777777777777,0.07,0.59,1.45,0.007,0.24,0.2,19.424881636631067,10.833003723319637,original,12.94444444444444
292.77777777777777,0.07,0.59,1.45,0.007,0.24,0.2,19.424881636631067,10.833003723319637,original,54.66666666666666
292.77777777777777,0.047,0.049,1.28,0.009,0.14,0.15,18.49276038902684,11.034912389770376,original,14.1111111111111
292.77777777777777,0.047,0.049,1.28,0.009,0.14,0.15,19.11394335230684,10.86928155019774,original,13.499999999999991
292.77777777777777,0.047,0.049,1.28,0.009,0.14,0.15,19.424881636631067,10.833003723319637,original,23.166666666666657
275.55555555555554,0.093,0.613,1.313,0.009,0.177,0.18,17.146128035678238,8.822439590828003,original,10.0
275.55555555555554,0.025,0.95,1.182,0.014,0.392,0.055,17.146128035678238,8.822439590828003,original,13.88888888888889
275.55555555555554,0.123,0.633,1.3,0.008,0.24,0.2,17.113943352306837,8.820297107007486,original,5.0
275.55555555555554,0.025,0.965,1.172,0.014,0.43,0.05,17.113943352306837,8.820297107007486,original,-17.22222222222222
282.77777777777777,0.141,0.575,1.3,0.007,0.201,0.25,18.713490543093943,10.54910294514062,original,38.888888888888886
285.0,0.141,0.575,1.3,0.007,0.201,0.25,18.89707700320942,10.419633447889575,original,44.44444444444444
286.1111111111111,0.141,0.575,1.3,0.007,0.201,0.25,19.093421685162237,10.358077816738174,original,49.42777777777778
282.77777777777777,0.141,0.575,1.3,0.007,0.201,0.25,18.713490543093943,10.54910294514062,original,33.333333333333336
286.1111111111111,0.141,0.575,1.3,0.007,0.201,0.25,19.093421685162237,10.358077816738174,original,44.8111111111111
285.0,0.174,0.665,1.465,0.01,0.186,0.219,18.89707700320942,10.419633447889575,original,71.66666666666667
282.77777777777777,0.247,0.061,1.069,0.015,0.205,0.12,18.713490543093943,10.54910294514062,original,40.55555555555556
285.0,0.247,0.061,1.069,0.015,0.205,0.12,18.89707700320942,10.419633447889575,original,36.66666666666666
286.1111111111111,0.247,0.061,1.069,0.015,0.205,0.12,19.093421685162237,10.358077816738174,original,37.10555555555555
286.6666666666667,0.11,0.61,1.37,0.004,0.23,0.23,18.14612803567824,10.601998449956213,original,25.05555555555556
286.6666666666667,0.11,0.61,1.37,0.004,0.23,0.23,18.14612803567824,10.601998449956213,original,16.333333333333332
287.22222222222223,0.11,0.61,1.37,0.004,0.23,0.23,19.0,10.457045772185907,original,57.05555555555556
287.22222222222223,0.174,0.665,1.465,0.01,0.186,0.219,19.0,10.457045772185907,original,70.49444444444445
286.6666666666667,0.048,0.067,1.525,0.005,0.375,0.12,18.14612803567824,10.601998449956213,original,8.777777777777779
287.22222222222223,0.048,0.067,1.525,0.005,0.375,0.12,19.0,10.457045772185907,original,14.72222222222222
288.8888888888889,0.17,0.2,1.403,0.013,0.27,0.235,19.541579243946583,11.592193141089837,original,66.11111111111111
288.8888888888889,0.18,0.2,1.36,0.011,0.23,0.21,19.541579243946583,11.592193141089837,original,58.333333333333336
288.8888888888889,0.18,0.2,1.36,0.011,0.23,0.21,19.5854607295085,11.199854455910188,original,60.55555555555556
288.8888888888889,0.18,0.2,1.437,0.011,0.245,0.205,19.24303804868629,11.475134503773768,original,52.22222222222222
288.8888888888889,0.18,0.2,1.437,0.011,0.245,0.205,19.541579243946583,11.592193141089837,original,65.55555555555556
288.8888888888889,0.2,0.18,1.34,0.014,0.23,0.24,19.24303804868629,11.475134503773768,original,61.11111111111112
288.8888888888889,0.2,0.18,1.34,0.014,0.23,0.24,19.541579243946583,11.592193141089837,original,82.22222222222223
288.8888888888889,0.2,0.18,1.34,0.014,0.23,0.24,19.5854607295085,11.199854455910188,original,68.88888888888889
289.44444444444446,0.1,0.6,1.42,0.008,0.28,0.23,18.705007959333336,10.743803354499011,original,27.883333333333333
289.44444444444446,0.1,0.6,1.42,0.008,0.28,0.23,18.705007959333336,10.743803354499011,original,17.083333333333332
282.22222222222223,0.1,0.6,1.42,0.008,0.28,0.23,19.214843848047696,10.582498332742112,original,43.394444444444446
282.22222222222223,0.174,0.665,1.465,0.01,0.186,0.219,19.214843848047696,10.582498332742112,original,82.73888888888888
289.44444444444446,0.03,0.14,1.38,0.003,0.23,0.17,18.705007959333336,10.743803354499011,original,4.444444444444445
282.22222222222223,0.03,0.14,1.38,0.003,0.23,0.17,19.214843848047696,10.582498332742112,original,15.866666666666667
289.44444444444446,0.056,0.562,1.312,0.009,0.18,0.238,18.903089986991944,10.76779548370321,original,31.11111111111111
289.44444444444446,0.056,0.562,1.312,0.009,0.18,0.238,18.903089986991944,10.76779548370321,original,37.77777777777778
287.55555555555554,0.056,0.562,1.312,0.009,0.18,0.238,19.392696953259662,10.720704077912025,original,51.79999999999999
287.55555555555554,0.174,0.665,1.465,0.01,0.186,0.219,19.392696953259662,10.720704077912025,original,70.16666666666667
289.44444444444446,0.031,0.097,1.419,0.009,0.39,0.116,18.903089986991944,10.76779548370321,original,16.666666666666668
287.55555555555554,0.031,0.097,1.419,0.009,0.39,0.116,19.392696953259662,10.720704077912025,original,42.21666666666667
286.1111111111111,0.13,0.76,0.62,0.02,0.22,0.17,18.38201704257487,10.85382665795429,original,35.0
286.1111111111111,0.13,0.76,0.62,0.02,0.22,0.17,18.840733234611807,10.887081767667928,original,60.55555555555556
286.1111111111111,0.13,0.76,0.62,0.02,0.22,0.17,19.06445798922692,10.844665638137812,original,76.11111111111111
286.1111111111111,0.13,0.76,0.62,0.02,0.22,0.17,19.294466226161592,10.794791897694996,original,69.37222222222222
286.1111111111111,0.13,0.76,0.62,0.02,0.22,0.17,18.38201704257487,10.85382665795429,original,29.444444444444443
286.1111111111111,0.13,0.76,0.62,0.02,0.22,0.17,18.840733234611807,10.887081767667928,original,41.11111111111112
286.1111111111111,0.13,0.76,0.62,0.02,0.22,0.17,19.06445798922692,10.844665638137812,original,59.44444444444444
286.1111111111111,0.13,0.76,0.62,0.02,0.22,0.17,19.294466226161592,10.794791897694996,original,74.32777777777778
286.1111111111111,0.37,0.125,1.4,0.021,0.42,0.058,18.38201704257487,10.85382665795429,original,70.55555555555556
286.1111111111111,0.37,0.125,1.4,0.021,0.42,0.058,18.840733234611807,10.887081767667928,original,80.55555555555556
286.1111111111111,0.37,0.125,1.4,0.021,0.42,0.058,19.06445798922692,10.844665638137812,original,87.22222222222223
286.1111111111111,0.37,0.125,1.4,0.021,0.42,0.058,19.294466226161592,10.794791897694996,original,89.92222222222223
286.1111111111111,0.13,0.74,0.71,0.018,0.245,0.185,18.38738982633873,10.859199441718152,original,31.11111111111111
286.1111111111111,0.13,0.74,0.71,0.018,0.245,0.185,18.815577748324262,10.852878152402992,original,38.333333333333336
286.1111111111111,0.13,0.74,0.71,0.018,0.245,0.185,19.06445798922692,10.83648659259878,original,43.333333333333336
286.1111111111111,0.13,0.74,0.71,0.018,0.245,0.185,19.305351369446623,10.783292302877545,original,68.49444444444444
286.1111111111111,0.13,0.74,0.71,0.018,0.245,0.185,18.38738982633873,10.859199441718152,original,27.77777777777778
286.1111111111111,0.13,0.74,0.71,0.018,0.245,0.185,18.815577748324262,10.852878152402992,original,37.77777777777778
286.1111111111111,0.13,0.74,0.71,0.018,0.245,0.185,19.06445798922692,10.83648659259878,original,62.77777777777778
286.1111111111111,0.13,0.74,0.71,0.018,0.245,0.185,19.305351369446623,10.783292302877545,original,54.31666666666667
286.1111111111111,0.13,0.11,1.5,0.016,0.41,0.095,18.38738982633873,10.859199441718152,original,45.0
286.1111111111111,0.13,0.11,1.5,0.016,0.41,0.095,18.815577748324262,10.852878152402992,original,85.55555555555556
286.1111111111111,0.13,0.11,1.5,0.016,0.41,0.095,19.06445798922692,10.83648659259878,original,16.11111111111111
286.1111111111111,0.13,0.11,1.5,0.016,0.41,0.095,19.305351369446623,10.783292302877545,original,46.18888888888889
291.6666666666667,0.073,0.49,1.34,0.014,0.37,0.22,18.7419390777292,11.201739785635606,original,16.66666666666667
291.6666666666667,0.073,0.49,1.34,0.014,0.37,0.22,19.12057393120585,11.137467484923697,original,23.88888888888889
287.77777777777777,0.073,0.49,1.34,0.014,0.37,0.22,19.511883360978874,11.038104759745435,original,52.22222222222222
291.6666666666667,0.073,0.49,1.34,0.014,0.37,0.22,18.7419390777292,11.201739785635606,original,21.111111111111114
291.6666666666667,0.073,0.49,1.34,0.014,0.37,0.22,19.12057393120585,11.137467484923697,original,19.44444444444445
287.77777777777777,0.073,0.49,1.34,0.014,0.37,0.22,19.511883360978874,11.038104759745435,original,43.88888888888889
291.6666666666667,0.023,0.87,1.23,0.006,0.41,0.04,18.7419390777292,11.201739785635606,original,11.111111111111114
291.6666666666667,0.023,0.87,1.23,0.006,0.41,0.04,19.12057393120585,11.137467484923697,original,10.000000000000004
287.77777777777777,0.023,0.87,1.23,0.006,0.41,0.04,19.511883360978874,11.038104759745435,original,43.88888888888889
293.3333333333333,0.06,0.65,1.18,0.012,0.19,0.19,18.418301291319747,11.027400081693898,original,6.666666666666667
292.77777777777777,0.06,0.65,1.18,0.012,0.19,0.19,19.117271295655765,10.928268608691882,original,21.29444444444444
293.3333333333333,0.06,0.65,1.18,0.012,0.19,0.19,18.418301291319747,11.027400081693898,original,12.22222222222222
292.77777777777777,0.06,0.65,1.18,0.012,0.19,0.19,19.117271295655765,10.928268608691882,original,6.4
293.3333333333333,0.06,0.65,1.18,0.012,0.19,0.19,19.640481436970425,10.881364884240131,original,36.05555555555556
293.3333333333333,0.06,0.65,1.18,0.012,0.19,0.19,19.640481436970425,10.881364884240131,original,16.88888888888889
292.77777777777777,0.06,0.65,1.18,0.012,0.19,0.19,19.42813479402879,10.883223399847385,original,22.0
292.77777777777777,0.06,0.65,1.18,0.012,0.19,0.19,19.42813479402879,10.883223399847385,original,13.0
293.3333333333333,0.02,0.09,1.36,0.009,0.42,0.12,18.418301291319747,11.027400081693898,original,17.22222222222222
292.77777777777777,0.02,0.09,1.36,0.009,0.42,0.12,19.117271295655765,10.928268608691882,original,18.87777777777778
293.3333333333333,0.02,0.09,1.36,0.009,0.42,0.12,19.640481436970425,10.881364884240131,original,24.22222222222222
292.77777777777777,0.02,0.09,1.36,0.009,0.42,0.12,19.42813479402879,10.883223399847385,original,15.0
293.3333333333333,0.04,0.65,1.55,0.006,0.0,0.22,18.389166084364533,10.950840224810548,original,6.111111111111111
292.77777777777777,0.04,0.65,1.55,0.006,0.0,0.22,19.096910013008056,10.887986040960872,original,16.4
293.3333333333333,0.04,0.65,1.55,0.006,0.0,0.22,18.389166084364533,10.950840224810548,original,4.444444444444445
292.77777777777777,0.04,0.65,1.55,0.006,0.0,0.22,19.096910013008056,10.887986040960872,original,19.33333333333333
293.3333333333333,0.04,0.65,1.55,0.006,0.0,0.22,19.6232492903979,10.861991593732103,original,19.61111111111111
293.3333333333333,0.04,0.65,1.55,0.006,0.0,0.22,19.6232492903979,10.861991593732103,original,41.61111111111112
292.22222222222223,0.04,0.65,1.55,0.006,0.0,0.22,19.39619934709573,10.884134074876853,original,15.0
292.22222222222223,0.04,0.65,1.55,0.006,0.0,0.22,19.39619934709573,10.884134074876853,original,22.0
293.3333333333333,0.01,0.15,1.45,0.01,0.0,0.12,18.389166084364533,10.950840224810548,original,-4.444444444444445
292.77777777777777,0.01,0.15,1.45,0.01,0.0,0.12,19.096910013008056,10.887986040960872,original,2.711111111111112
293.3333333333333,0.01,0.15,1.45,0.01,0.0,0.12,19.6232492903979,10.861991593732103,original,14.666666666666666
292.22222222222223,0.01,0.15,1.45,0.01,0.0,0.12,19.39619934709573,10.884134074876853,original,12.0
280.55555555555554,0.11,0.5,1.395,0.013,0.325,0.232,18.432969290874407,10.892769998780812,original,27.22222222222222
281.6666666666667,0.11,0.5,1.395,0.013,0.325,0.232,19.255272505103303,10.853375911175997,original,62.22222222222222
283.8888888888889,0.11,0.5,1.395,0.013,0.325,0.232,19.204119982655925,10.502280488705846,original,46.87777777777777
280.55555555555554,0.17,0.64,1.478,0.011,0.225,0.217,18.432969290874407,10.892769998780812,original,40.0
281.6666666666667,0.17,0.64,1.478,0.011,0.225,0.217,19.255272505103303,10.853375911175997,original,77.22222222222223
283.8888888888889,0.17,0.64,1.478,0.011,0.225,0.217,19.204119982655925,10.502280488705846,original,77.85
280.55555555555554,0.23,0.64,1.47,0.011,0.38,0.14,18.432969290874407,10.892769998780812,original,95.0
281.6666666666667,0.23,0.64,1.47,0.011,0.38,0.14,19.255272505103303,10.853375911175997,original,138.88888888888889
283.8888888888889,0.23,0.64,1.47,0.011,0.38,0.14,19.204119982655925,10.502280488705846,original,130.12777777777777
279.44444444444446,0.11,0.54,1.34,0.011,0.244,0.244,18.472756449317213,10.89476859633422,original,32.22222222222222
282.22222222222223,0.11,0.54,1.34,0.011,0.244,0.244,19.276461804173245,10.853375911175997,original,43.888888888888886
283.8888888888889,0.11,0.54,1.34,0.011,0.244,0.244,19.43616264704076,10.629860002192174,original,60.150000000000006
279.44444444444446,0.11,0.54,1.34,0.011,0.244,0.244,18.472756449317213,10.89476859633422,original,26.666666666666668
282.22222222222223,0.11,0.54,1.34,0.011,0.244,0.244,19.276461804173245,10.853375911175997,original,36.11111111111112
283.8888888888889,0.11,0.54,1.34,0.011,0.244,0.244,19.43616264704076,10.629860002192174,original,58.46666666666667
279.44444444444446,0.17,0.64,1.478,0.011,0.225,0.217,18.472756449317213,10.89476859633422,original,33.888888888888886
282.22222222222223,0.17,0.64,1.478,0.011,0.225,0.217,19.276461804173245,10.853375911175997,original,63.888888888888886
283.8888888888889,0.17,0.64,1.478,0.011,0.225,0.217,19.43616264704076,10.629860002192174,original,78.22777777777777
279.44444444444446,0.19,0.56,1.535,0.018,0.454,0.093,18.472756449317213,10.89476859633422,original,52.77777777777778
282.22222222222223,0.19,0.56,1.535,0.018,0.454,0.093,19.276461804173245,10.853375911175997,original,78.33333333333333
283.8888888888889,0.19,0.56,1.535,0.018,0.454,0.093,19.43616264704076,10.629860002192174,original,99.71666666666668
283.3333333333333,0.22,0.59,1.45,0.016,0.51,0.08,18.838849090737256,10.61413085150684,original,83.72222222222223
283.3333333333333,0.39,0.58,1.63,0.018,0.54,0.09,18.838849090737256,10.61413085150684,original,102.75
283.3333333333333,0.37,0.7,1.53,0.013,0.53,0.09,18.838849090737256,10.61413085150684,original,146.3777777777778
287.0,0.05,0.725,1.28,0.012,0.24,0.23,19.00860017176192,11.146128035678238,original,5.5
287.0,0.05,0.725,1.28,0.012,0.24,0.23,19.40823996531185,11.146128035678238,original,19.2
287.0,0.05,0.725,1.28,0.012,0.24,0.23,19.792391689498253,11.146128035678238,original,43.8
287.0,0.048,0.935,1.13,0.017,0.125,0.054,19.12385164096709,11.146128035678238,original,33.0
287.0,0.048,0.935,1.13,0.017,0.125,0.054,19.52891670027765,11.146128035678238,original,48.0
287.0,0.048,0.935,1.13,0.017,0.125,0.054,19.91328390176042,11.146128035678238,original,81.0
295.0,0.04,0.76,1.39,0.008,0.27,0.2,19.07188200730613,11.146128035678238,original,16.3
295.0,0.04,0.76,1.39,0.008,0.27,0.2,19.5910646070265,11.146128035678238,original,33.8
295.0,0.04,0.76,1.39,0.008,0.27,0.2,19.869231719730976,11.146128035678238,original,55.4
295.0,0.04,0.77,1.41,0.006,0.23,0.19,19.07188200730613,11.146128035678238,original,9.5
295.0,0.04,0.77,1.41,0.006,0.23,0.19,19.5910646070265,11.146128035678238,original,24.0
295.0,0.04,0.77,1.41,0.006,0.23,0.19,19.869231719730976,11.146128035678238,original,37.7
295.0,0.08,0.84,1.11,0.015,0.15,0.062,19.255272505103303,11.146128035678238,original,11.3
295.0,0.08,0.84,1.11,0.015,0.15,0.062,19.99122607569249,11.146128035678238,original,81.2
291.1111111111111,0.09,0.57,1.36,0.01,0.23,0.24,18.029383777685208,10.419987460450592,original,13.88888888888889
291.1111111111111,0.09,0.57,1.36,0.01,0.23,0.24,18.029383777685208,10.419987460450592,original,41.66666666666666
290.55555555555554,0.09,0.57,1.36,0.01,0.23,0.24,18.937517892017347,10.797237174577878,original,7.222222222222222
290.55555555555554,0.09,0.57,1.36,0.01,0.23,0.24,18.937517892017347,10.797237174577878,original,8.88888888888889
291.1111111111111,0.17,0.64,1.478,0.011,0.225,0.217,18.029383777685208,10.419987460450592,original,22.77777777777778
290.55555555555554,0.17,0.64,1.478,0.011,0.225,0.217,18.937517892017347,10.797237174577878,original,42.77777777777778
290.55555555555554,0.33,0.67,1.62,0.014,0.46,0.09,18.937517892017347,10.797237174577878,original,91.66666666666669
290.55555555555554,0.35,0.67,1.58,0.015,0.54,0.09,18.8926510338773,10.729202451385806,original,136.97777777777776
290.55555555555554,0.39,0.58,1.63,0.018,0.54,0.09,18.8926510338773,10.729202451385806,original,67.77777777777777
290.55555555555554,0.37,0.7,1.53,0.013,0.53,0.09,18.8926510338773,10.729202451385806,original,125.55555555555556
283.3333333333333,0.06,0.7,0.64,0.01,0.26,0.2,18.777426822389312,11.217922375100333,original,10.0
283.3333333333333,0.06,0.7,0.64,0.01,0.26,0.2,19.103803720955955,11.065921015227811,original,7.222222222222222
283.3333333333333,0.08,0.67,0.61,0.01,0.2,0.19,19.103803720955955,11.065921015227811,original,23.33333333333333
284.44444444444446,0.08,0.67,0.61,0.01,0.2,0.19,19.08635983067475,10.68121818193429,original,31.11111111111111
285.0,0.08,0.67,0.61,0.01,0.2,0.19,19.46239799789896,10.665830879864457,original,41.26111111111111
283.3333333333333,0.2,0.18,1.34,0.014,0.23,0.24,18.777426822389312,11.217922375100333,original,44.44444444444444
283.3333333333333,0.2,0.18,1.34,0.014,0.23,0.24,19.103803720955955,11.065921015227811,original,55.55555555555556
284.44444444444446,0.2,0.18,1.34,0.014,0.23,0.24,19.08635983067475,10.68121818193429,original,52.22222222222222
285.0,0.2,0.18,1.34,0.014,0.23,0.24,19.46239799789896,10.665830879864457,original,66.96111111111111
285.0,0.33,0.57,1.26,0.011,0.66,0.076,19.46239799789896,10.665830879864457,original,108.65555555555554
283.3333333333333,0.33,0.57,1.26,0.011,0.66,0.076,18.777426822389312,11.217922375100333,original,92.22222222222224
284.44444444444446,0.33,0.57,1.26,0.011,0.66,0.076,19.08635983067475,10.68121818193429,original,100.0
288.3333333333333,0.33,0.57,1.26,0.011,0.66,0.076,19.409933123331296,10.77046137641919,original,120.52222222222224
286.1111111111111,0.06,0.7,0.67,0.011,0.23,0.21,18.85003325768977,11.28304078900824,original,6.666666666666667
286.1111111111111,0.06,0.7,0.67,0.011,0.23,0.21,19.155336037465062,11.123775051537196,original,-10.0
286.1111111111111,0.05,0.71,0.67,0.01,0.2,0.22,19.155336037465062,11.123775051537196,original,26.666666666666668
286.1111111111111,0.17,0.64,1.478,0.011,0.225,0.217,18.85003325768977,11.28304078900824,original,48.333333333333336
286.1111111111111,0.17,0.64,1.478,0.011,0.225,0.217,19.155336037465062,11.123775051537196,original,57.22222222222222
286.1111111111111,0.29,0.6,1.44,0.014,0.5,0.098,18.85003325768977,11.28304078900824,original,117.22222222222224
290.0,0.15,0.6,1.27,0.011,0.2,0.21,18.61384182187607,11.05154419805409,original,34.44444444444444
290.0,0.15,0.6,1.27,0.011,0.2,0.21,19.247973266361807,11.108097956450743,original,47.77777777777778
290.0,0.15,0.6,1.27,0.011,0.2,0.21,19.369215857410143,10.966093962973313,original,49.44444444444444
290.0,0.15,0.6,1.27,0.011,0.2,0.21,18.61384182187607,11.05154419805409,original,36.66666666666666
290.0,0.15,0.6,1.27,0.011,0.2,0.21,19.247973266361807,11.108097956450743,original,60.0
290.0,0.15,0.6,1.27,0.011,0.2,0.21,19.369215857410143,10.966093962973313,original,55.55555555555556
290.0,0.055,0.957,1.39,0.02,0.445,0.185,18.61384182187607,11.05154419805409,original,17.77777777777778
290.0,0.055,0.957,1.39,0.02,0.445,0.185,19.247973266361807,11.108097956450743,original,26.11111111111111
290.0,0.055,0.957,1.39,0.02,0.445,0.185,19.369215857410143,10.966093962973313,original,23.33333333333333
286.0,0.067,0.702,1.33,0.007,0.0202,0.138,19.160198326116568,11.224539940015934,original,36.91111111111111
286.0,0.067,0.702,1.33,0.007,0.0202,0.138,19.472610197596044,11.246010292388688,original,25.694444444444443
286.0,0.067,0.702,1.33,0.007,0.0202,0.138,19.640570870560804,11.261265352810224,original,45.8111111111111
286.0,0.067,0.702,1.33,0.007,0.0202,0.138,19.67155233728337,11.128726910324184,original,48.98333333333333
286.0,0.041,0.605,1.76,0.008,0.342,0.069,19.160198326116568,11.224539940015934,original,27.95555555555556
286.0,0.041,0.605,1.76,0.008,0.342,0.069,19.472610197596044,11.246010292388688,original,20.30555555555556
286.0,0.041,0.605,1.76,0.008,0.342,0.069,19.640570870560804,11.261265352810224,original,33.90555555555555
286.0,0.041,0.605,1.76,0.008,0.342,0.069,19.67155233728337,11.128726910324184,original,33.53333333333333
286.0,0.063,0.712,1.28,0.006,0.168,0.155,19.1279466428489,11.210838744593788,original,12.22222222222222
286.0,0.063,0.712,1.28,0.006,0.168,0.155,19.37304080002968,11.1516002705605,original,21.33333333333333
286.0,0.063,0.712,1.28,0.006,0.168,0.155,19.57851314314216,11.194345316175282,original,25.0
286.0,0.063,0.712,1.28,0.006,0.168,0.155,19.64218743310942,11.090686884249084,original,32.666666666666664
286.0,0.044,0.582,1.68,0.007,0.371,0.062,19.1279466428489,11.210838744593788,original,36.388888888888886
286.0,0.044,0.582,1.68,0.007,0.371,0.062,19.37304080002968,11.1516002705605,original,31.88888888888889
286.0,0.044,0.582,1.68,0.007,0.371,0.062,19.57851314314216,11.194345316175282,original,41.22222222222222
286.0,0.044,0.582,1.68,0.007,0.371,0.062,19.64218743310942,11.090686884249084,original,45.94444444444444
296.0,0.03,0.84,1.41,0.006,0.06,0.17,18.669688708056206,10.3506806416352,original,11.383333333333333
296.0,0.03,0.84,1.41,0.006,0.06,0.17,18.669688708056206,10.3506806416352,original,5.016666666666667
296.0,0.03,0.18,1.72,0.009,0.29,0.08,18.669688708056206,10.3506806416352,original,15.33888888888889
296.0,0.03,0.82,1.35,0.006,0.008,0.19,18.634074025487468,10.31770204899232,original,18.25
296.0,0.03,0.82,1.35,0.006,0.008,0.19,18.634074025487468,10.31770204899232,original,8.149999999999999
296.0,0.03,0.13,1.74,0.009,0.26,0.08,18.634074025487468,10.31770204899232,original,33.81111111111111
255.0,0.01,0.75,1.42,0.004,0.0,0.0,18.85430604180108,11.146128035678238,original,-4.622222222222223
255.0,0.01,0.75,1.42,0.004,0.0,0.0,19.709354775834395,12.450249108319362,original,26.977777777777774
255.0,0.01,0.75,1.42,0.004,0.0,0.0,19.93931953107824,12.675778341674086,original,53.47777777777778
255.0,0.14,0.84,1.4,0.019,0.25,0.19,18.853698211776173,11.146128035678238,original,128.4777777777778
255.0,0.14,0.84,1.4,0.019,0.25,0.19,19.73917663191073,12.478566495593844,original,185.1777777777778
255.0,0.14,0.84,1.4,0.019,0.25,0.19,19.99202302776385,12.729974285699557,original,226.27777777777777
292.77777777777777,0.057,0.593,1.301,0.014,0.27,0.235,18.523746466811563,10.968035008539724,original,9.85
292.77777777777777,0.057,0.593,1.301,0.014,0.27,0.235,19.06069784035361,10.87614949481598,original,21.11111111111111
292.22222222222223,0.057,0.593,1.301,0.014,0.27,0.235,19.287801729930223,10.845500607088756,original,22.8
292.77777777777777,0.057,0.593,1.301,0.014,0.27,0.235,18.523746466811563,10.968035008539724,original,-6.333333333333333
292.77777777777777,0.057,0.593,1.301,0.014,0.27,0.235,19.06069784035361,10.87614949481598,original,5.555555555555555
292.22222222222223,0.057,0.593,1.301,0.014,0.27,0.235,19.287801729930223,10.845500607088756,original,18.53333333333333
291.6666666666667,0.057,0.593,1.301,0.014,0.27,0.235,19.643452676486188,10.879592281046804,original,55.0
291.6666666666667,0.057,0.593,1.301,0.014,0.27,0.235,19.643452676486188,10.879592281046804,original,52.0
291.6666666666667,0.057,0.593,1.301,0.014,0.27,0.235,19.54406804435028,10.889015247017564,original,54.0
291.6666666666667,0.057,0.593,1.301,0.014,0.27,0.235,19.54406804435028,10.889015247017564,original,34.0
292.77777777777777,0.04,0.102,1.13,0.012,0.153,0.133,18.523746466811563,10.968035008539724,original,13.177777777777775
292.77777777777777,0.04,0.102,1.13,0.012,0.153,0.133,19.06069784035361,10.87614949481598,original,11.666666666666666
292.22222222222223,0.04,0.102,1.13,0.012,0.153,0.133,19.287801729930223,10.845500607088756,original,1.988888888888888
291.6666666666667,0.04,0.102,1.13,0.012,0.153,0.133,19.643452676486188,10.879592281046804,original,19.0
291.6666666666667,0.04,0.102,1.13,0.012,0.153,0.133,19.54406804435028,10.889015247017564,original,31.0
292.77777777777777,0.0505,0.58175,1.25175,0.0076,0.2165,0.221,18.553883026643877,10.97589517366088,original,1.377777777777778
291.6666666666667,0.0505,0.58175,1.25175,0.0076,0.2165,0.221,19.049218022670185,10.853182072975097,original,3.211111111111111
291.6666666666667,0.0505,0.58175,1.25175,0.0076,0.2165,0.221,19.25285303097989,10.863066827054835,original,16.427777777777777
292.77777777777777,0.0505,0.58175,1.25175,0.0076,0.2165,0.221,18.553883026643877,10.97589517366088,original,-3.7944444444444434
291.6666666666667,0.0505,0.58175,1.25175,0.0076,0.2165,0.221,19.049218022670185,10.853182072975097,original,1.4722222222222234
291.6666666666667,0.0505,0.58175,1.25175,0.0076,0.2165,0.221,19.25285303097989,10.863066827054835,original,17.0
291.6666666666667,0.0505,0.58175,1.25175,0.0076,0.2165,0.221,19.622214022966297,10.85670544914684,original,32.77777777777778
291.6666666666667,0.0505,0.58175,1.25175,0.0076,0.2165,0.221,19.622214022966297,10.85670544914684,original,41.83333333333333
291.6666666666667,0.0505,0.58175,1.25175,0.0076,0.2165,0.221,19.47856649559384,10.856234907715743,original,22.0
291.6666666666667,0.0505,0.58175,1.25175,0.0076,0.2165,0.221,19.47856649559384,10.856234907715743,original,25.0
292.77777777777777,0.0435,0.1271666666666666,1.1283333333333334,0.0094,0.4563333333333332,0.0863333333333333,18.553883026643877,10.97589517366088,original,-6.949999999999999
291.6666666666667,0.0435,0.1271666666666666,1.1283333333333334,0.0094,0.4563333333333332,0.0863333333333333,19.049218022670185,10.853182072975097,original,10.544444444444444
291.6666666666667,0.0435,0.1271666666666666,1.1283333333333334,0.0094,0.4563333333333332,0.0863333333333333,19.25285303097989,10.863066827054835,original,11.911111111111111
