Repository: leschultz/materials_application_domain_machine_learning

# Application Domain

Research with respect to application domain with a materials science emphasis is contained within. The GitHub repo can be found in [here](https://github.com/leschultz/application_domain.git).

## Structure
The structure of the code packages is as follows:

```
├── LICENSE
├── README.md
├── examples
├── mad
│   ├── datasets
│   │   ├── data
│   ├── ml
│   └── plots
├── setup.py
└── tests
```

## Coding Style

Python scripts follow PEP 8 guidelines. A usefull tool to use to check a coding style is pycodestyle.

```
pycodestyle <script>
```

File: src/madml/data/fluence.csv (part 6 of 6)
temperature_C,wt_percent_Cu,wt_percent_Ni,wt_percent_Mn,wt_percent_P,wt_percent_Si,wt_percent_C,log(fluence_n_cm2),log(flux_n_cm2_sec),group,Measured_DT41J_[C]
287.0,0.06,0.75,1.36,0.009,0.25,0.158,19.64443858946784,11.306580160426744,original,54.7417851603186
287.0,0.03,0.72,1.59,0.009,0.36,0.063,19.511883360978874,11.17402493193778,original,27.58200185556428
286.0,0.05,0.71,1.33,0.006,0.26,0.154,18.518513939877888,10.864337397999927,original,6.1107745790734
286.0,0.1,0.51,1.5,0.015,0.4,0.066,18.518513939877888,10.864337397999927,original,8.698546838295002
286.0,0.05,0.71,1.33,0.006,0.26,0.154,19.374748346010104,10.946451532027224,original,19.5698197374075
286.0,0.1,0.51,1.5,0.015,0.4,0.066,19.37657695705651,10.948280143073632,original,40.8169190988466
286.0,0.05,0.71,1.33,0.006,0.26,0.154,19.651278013998144,10.931946727014418,original,45.64365069853718
286.0,0.1,0.51,1.5,0.015,0.4,0.066,19.650307523131936,10.93097623614821,original,53.1285310087887
286.0,0.05,0.71,1.33,0.006,0.26,0.154,19.181843587944773,10.795166303983937,original,20.1475273500687
286.0,0.1,0.51,1.5,0.015,0.4,0.066,19.1846914308176,10.798014146856762,original,62.3834301404085
287.0,0.057,0.69,1.42,0.005,0.22,0.164,19.20682587603185,11.260865172454285,original,11.944213696428996
287.0,0.033,0.64,1.46,0.008,0.4,0.055,19.07554696139253,11.129586257814962,original,8.651984373268895
287.0,0.057,0.69,1.42,0.005,0.22,0.164,19.54282542695918,11.292893670324984,original,35.6259891715145
287.0,0.033,0.64,1.46,0.008,0.4,0.055,19.41161970596323,11.161687949329036,original,23.4786779642611
287.0,0.057,0.69,1.42,0.005,0.22,0.164,19.67577834167409,11.346787486224656,original,39.906667468680695
287.0,0.033,0.64,1.46,0.008,0.4,0.055,19.558708570533167,11.229717715083735,original,24.5587894317524
287.0,0.06,0.73,1.43,0.005,0.21,0.15,19.264817823009537,11.234623037652783,original,37.58137158679792
287.0,0.03,0.78,1.75,0.003,0.3,0.057,19.133538908370216,11.103344123013466,original,19.714146118032502
287.0,0.06,0.73,1.43,0.005,0.21,0.15,19.48000694295715,11.237217133478474,original,35.55163786226882
287.0,0.03,0.78,1.75,0.003,0.3,0.057,19.34830486304816,11.105515053569484,original,17.564681576730102
287.0,0.06,0.73,1.43,0.005,0.21,0.15,19.7041505168398,11.325207818226362,original,43.88399004238155
287.0,0.03,0.78,1.75,0.003,0.3,0.057,19.569373909615045,11.19043121100161,original,31.8975559324738
287.0,0.06,0.71,1.35,0.007,0.22,0.156,19.227886704613677,11.219286532851756,original,19.4783739756825
287.0,0.03,0.71,1.66,0.008,0.36,0.061,19.096910013008056,11.088309841246138,original,40.08164010977202
287.0,0.06,0.71,1.35,0.007,0.22,0.156,19.53019969820308,11.245994630501288,original,35.9653252632155
287.0,0.03,0.71,1.66,0.008,0.36,0.061,19.39794000867204,11.113734940970245,original,44.46635709297989
287.0,0.06,0.71,1.35,0.007,0.22,0.156,19.710117365111817,11.315840838343997,original,53.7069520064072
287.0,0.03,0.71,1.66,0.008,0.36,0.061,19.58771096501891,11.19343443825109,original,39.29517431846177
287.0,0.04,0.69,1.33,0.007,0.22,0.14,19.2405492482826,11.290671544245724,original,0.5009611439647976
287.0,0.04,0.55,1.58,0.014,0.38,0.055,19.10720996964787,11.157332265610991,original,27.6879262239356
287.0,0.04,0.69,1.33,0.007,0.22,0.14,19.54654266347813,11.311014216570582,original,6.983539520415199
287.0,0.04,0.55,1.58,0.014,0.38,0.055,19.414973347970815,11.179444901063269,original,44.73137642853201
287.0,0.04,0.69,1.33,0.007,0.22,0.14,19.67760695272049,11.35188609470108,original,33.92700964933899
287.0,0.04,0.55,1.58,0.014,0.38,0.055,19.54900326202579,11.223282404006374,original,64.7619068566646
287.0,0.06,0.67,1.35,0.008,0.23,0.166,19.255272505103303,11.308329234405482,original,41.7891445490313
287.0,0.03,0.68,1.58,0.01,0.4,0.06,19.12385164096709,11.17690837026926,original,17.500279335459204
287.0,0.06,0.67,1.35,0.008,0.23,0.166,19.531478917042254,11.277656478334182,original,42.1991041625646
287.0,0.03,0.68,1.58,0.01,0.4,0.06,19.40823996531185,11.154417526603778,original,34.5422817811828
287.0,0.06,0.67,1.35,0.008,0.23,0.166,19.760422483423213,11.395683928367813,original,69.71540599575765
287.0,0.03,0.68,1.58,0.01,0.4,0.06,19.6232492903979,11.2585107353425,original,37.35714148266885
287.0,0.06,0.7,1.28,0.007,0.25,0.149,19.65513843481138,11.30956867875499,original,34.64513253644029
287.0,0.03,0.64,1.43,0.009,0.36,0.059,19.52244423350632,11.176874477449928,original,38.56096296646619
287.0,0.06,0.7,1.28,0.007,0.25,0.149,19.50650503240487,11.284830035334103,original,38.0209642281102
287.0,0.03,0.64,1.43,0.009,0.36,0.059,19.372912002970107,11.151237005899338,original,30.7298111057074
287.0,0.06,0.7,1.28,0.007,0.25,0.149,19.305351369446623,11.337335655452982,original,31.5956870149414
287.0,0.03,0.64,1.43,0.009,0.36,0.059,19.17609125905568,11.20807554506204,original,15.7015977598817
287.0,0.06,0.73,1.43,0.006,0.28,0.157,19.225309281725863,11.245305910142116,original,15.679212534564996
287.0,0.04,0.57,1.65,0.013,0.37,0.059,19.093421685162237,11.113418313578489,original,26.1966822726742
287.0,0.06,0.73,1.43,0.006,0.28,0.157,19.52762990087134,11.2628120778618,original,21.3223954073874
287.0,0.04,0.57,1.65,0.013,0.37,0.059,19.396199347095735,11.1313815240862,original,26.526500912963
287.0,0.06,0.73,1.43,0.006,0.28,0.157,19.734799829588848,11.350984463608416,original,33.93722083782038
287.0,0.04,0.57,1.65,0.013,0.37,0.059,19.606381365110604,11.222565999130175,original,47.09185496765006
286.0,0.05,0.72,1.49,0.008,0.32,0.149,18.66275783168157,10.892642536894472,original,16.812740958838596
286.0,0.1,0.49,1.58,0.016,0.39,0.05,18.66275783168157,10.892642536894472,original,31.17842820937043
286.0,0.05,0.72,1.49,0.008,0.32,0.149,19.34044411484012,10.950038958360038,original,7.205923615802597
286.0,0.1,0.49,1.58,0.016,0.39,0.05,19.342422680822207,10.952017524342123,original,61.0372496589944
286.0,0.05,0.66,1.4,0.005,0.33,0.138,19.62838893005031,10.945341891811465,original,24.202201524024005
286.0,0.1,0.49,1.58,0.016,0.39,0.05,19.62736585659273,10.944318818353883,original,66.275730724753
286.0,0.05,0.66,1.4,0.005,0.33,0.138,19.0899051114394,10.754848592000306,original,20.202121765437504
286.0,0.05,0.72,1.49,0.008,0.32,0.149,19.093421685162237,10.758365165723143,original,11.3712355499189
287.0,0.06,0.69,1.36,0.006,0.21,0.159,19.673020907128898,11.284386937777109,original,61.97284264510316
287.0,0.03,0.7,1.65,0.008,0.35,0.054,19.540329474790877,11.151695505439084,original,48.99369005288349
287.0,0.06,0.69,1.36,0.006,0.21,0.159,19.568201724066995,11.292660035665683,original,54.32013920604842
287.0,0.03,0.7,1.65,0.008,0.35,0.054,19.43616264704076,11.160620958639443,original,29.924296481516063
287.0,0.06,0.69,1.36,0.006,0.21,0.159,19.32221929473392,11.3217852172546,original,37.781482975098
287.0,0.03,0.7,1.65,0.008,0.35,0.054,19.195899652409235,11.195465574929916,original,28.69882879620477
286.0,0.08,0.65,1.52,0.009,0.33,0.141,18.49136169383427,10.829549008297011,original,31.8926594481951
286.0,0.12,0.07,1.33,0.012,0.32,0.045,18.49136169383427,10.829549008297011,original,4.405189429935099
286.0,0.08,0.65,1.52,0.009,0.33,0.141,19.350248018334163,10.966612149972285,original,50.5245671564648
286.0,0.12,0.07,1.33,0.012,0.32,0.045,19.352182518111363,10.968546649749484,original,38.5528997026742
286.0,0.07,0.71,1.53,0.008,0.28,0.152,19.635483746814916,10.956055850202793,original,30.7871996364799
286.0,0.12,0.07,1.33,0.012,0.32,0.045,19.62940959910272,10.9499817024906,original,27.62192536782375
286.0,0.07,0.71,1.53,0.008,0.28,0.152,19.08278537031645,10.762639084205397,original,28.4868589365507
286.0,0.08,0.65,1.52,0.009,0.33,0.141,19.08635983067475,10.766213544563694,original,28.907935962884
284.0,0.07,0.69,1.4,0.008,0.26,0.155,18.556302500767288,10.898291104110177,original,-0.7395594808749024
284.0,0.09,0.1,1.31,0.017,0.33,0.051,18.556302500767288,10.898291104110177,original,12.893493646654996
284.0,0.07,0.69,1.4,0.008,0.26,0.155,19.367355921026014,11.05433281070278,original,33.2487921516841
284.0,0.09,0.1,1.31,0.017,0.33,0.051,19.369215857410143,11.056192747086904,original,33.867275614044104
284.0,0.07,0.71,1.39,0.013,0.26,0.166,19.61804809671209,10.936806859336505,original,52.24078897924342
284.0,0.09,0.1,1.31,0.017,0.33,0.051,19.6170003411209,10.935759103745312,original,34.156616238361195
284.0,0.07,0.71,1.39,0.013,0.26,0.166,19.71096311899528,10.856657077194194,original,51.99262114445608
284.0,0.09,0.1,1.31,0.017,0.33,0.051,19.683947130751516,10.829641088950432,original,51.01468890863074
284.0,0.07,0.71,1.39,0.013,0.26,0.166,19.17609125905568,10.863068148732443,original,42.603260076863975
284.0,0.07,0.69,1.4,0.008,0.26,0.155,19.17897694729317,10.865953836969933,original,21.7331787157232
287.0,0.05,0.71,1.42,0.005,0.2,0.158,19.096910013008056,11.25057290087825,original,35.4974067758942
287.0,0.03,0.78,1.7,0.004,0.35,0.058,18.96378782734556,11.11745071521575,original,16.252084153051307
287.0,0.05,0.71,1.42,0.005,0.2,0.158,19.56348108539441,11.292802249249704,original,33.618797823111905
287.0,0.03,0.78,1.7,0.004,0.35,0.058,19.437750562820387,11.16707172667568,original,19.809888764853007
287.0,0.05,0.71,1.42,0.005,0.2,0.158,19.67394199863409,11.360074778264934,original,39.3442922719741
287.0,0.03,0.78,1.7,0.004,0.35,0.058,19.547774705387823,11.233907485018667,original,26.141656946909308
287.0,0.07,0.68,1.34,0.006,0.27,0.16,19.264817823009537,11.266994742263812,original,39.071673557495096
287.0,0.03,0.7,1.65,0.008,0.38,0.059,19.133538908370216,11.135715827624493,original,36.9890963057731
287.0,0.07,0.68,1.34,0.006,0.27,0.16,19.545307116465825,11.28858937048834,original,41.22516142774209
287.0,0.03,0.7,1.65,0.008,0.38,0.059,19.41329976408125,11.156582018103764,original,45.39582928499331
287.0,0.05,0.7,1.4,0.006,0.22,0.158,19.342422680822207,11.279464846737696,original,6.339921337166402
287.0,0.03,0.52,1.88,0.005,0.33,0.074,19.230448921378272,11.167491087293763,original,8.737899656999303
287.0,0.05,0.7,1.4,0.006,0.22,0.158,19.547774705387823,11.30325019381774,original,13.2842860716787
287.0,0.03,0.52,1.88,0.005,0.33,0.074,19.414973347970815,11.170448836400736,original,20.5544214475937
287.0,0.05,0.7,1.4,0.006,0.22,0.158,19.73639650227664,11.369040581250625,original,19.092965543812102
287.0,0.03,0.52,1.88,0.005,0.33,0.074,19.603144372620186,11.235788451594162,original,18.453205780806503
287.0,0.044,0.72,1.35,0.006,0.27,0.143,19.2405492482826,11.292625628450876,original,13.456477872596103
287.0,0.041,0.57,1.64,0.013,0.34,0.065,19.110589710299248,11.162666090467525,original,33.6571496219226
287.0,0.044,0.72,1.35,0.006,0.27,0.143,19.57287160220048,11.302425694182515,original,25.741164273761804
287.0,0.041,0.57,1.64,0.013,0.34,0.065,19.440909082065215,11.170463174047256,original,43.96609997129372
287.0,0.044,0.72,1.35,0.006,0.27,0.143,19.750508394851344,11.36365286566662,original,41.21325741324629
287.0,0.041,0.57,1.64,0.013,0.34,0.065,19.622214022966297,11.235358493781572,original,48.79930329335
287.0,0.06,0.71,1.26,0.008,0.18,0.143,19.267171728403014,11.2786127715244,original,20.3012688668199
287.0,0.04,0.55,1.63,0.014,0.35,0.062,19.130333768495007,11.141774811616392,original,30.669560423690605
287.0,0.06,0.71,1.26,0.008,0.18,0.143,19.547774705387823,11.272693806930963,original,32.5290692485058
287.0,0.04,0.55,1.63,0.014,0.35,0.062,19.416640507338283,11.141559608881424,original,41.02727713120004
287.0,0.06,0.71,1.26,0.008,0.18,0.143,19.685741738602264,11.34688699234994,original,57.0732351521154
287.0,0.04,0.55,1.63,0.014,0.35,0.062,19.557507201905658,11.218652455653334,original,44.99131414560054
287.0,0.12,0.64,1.29,0.011,0.24,0.26,19.582063362911708,10.52731631815783,original,71.94444444444443
287.0,0.12,0.64,1.29,0.011,0.24,0.26,19.582063362911708,10.52731631815783,original,67.83333333333334
287.0,0.18,0.16,1.05,0.014,0.2,0.15,19.582063362911708,10.52731631815783,original,44.66666666666666
