Repository: leschultz/materials_application_domain_machine_learning

# Application Domain

Research with respect to application domain with a materials science emphasis is contained within. The GitHub repo can be found in [here](https://github.com/leschultz/application_domain.git).

## Structure
The structure of the code packages is as follows:

```
├── LICENSE
├── README.md
├── examples
├── mad
│   ├── datasets
│   │   ├── data
│   ├── ml
│   └── plots
├── setup.py
└── tests
```

## Coding Style

Python scripts follow PEP 8 guidelines. A usefull tool to use to check a coding style is pycodestyle.

```
pycodestyle <script>
```

File: src/madml/data/steel_strength.csv (part 2 of 2)
valence_composition_average,BCCfermi_composition_average,IsBCC_composition_average,IsMetalloid_composition_average,ThermalConductivity_composition_average,BCCvolume_padiff_composition_average,FirstIonizationEnergy_composition_average,group,mat,yield_strength
5.275055908027506,6.36009275014886,0.7546044461754606,0.0003997891000399,83.87906557800193,0.0334756978233715,7.863469972773642,original,Fe71.36235636C1.0794306Mn0.01019462Si0.03997891Cr3.36822326Ni10.59441145Mo0.70262936V0.0109942Nb0.00604681Co12.79325156Al0.02078903Ti0.01169383,1818.0
5.693531323399999,6.742143819413342,0.8912493478999999,0.0060485568,85.64609614359624,-0.030854946597522,7.742489846923601,original,Fe71.48294417C0.37790983Mn0.60885473Si0.60485568Cr13.29682738Ni0.0096577Mo3.71911262V0.01109735N0.20195181Nb0.00609854Co9.61770522Al0.06298497,1287.4
5.247049016899999,6.238146896655853,0.7476047312,0.0002048947,84.93688134233203,0.0160516327931615,7.822803432989049,original,Fe71.66316513C0.09595068Mn0.01049461Si0.02048947Cr0.0110943Ni17.7908555Mo2.87852044V0.01129419Nb0.18590445Co6.64658366Al0.19190136Ti0.49374621,1005.9
5.447255683044726,6.425512637679565,0.8131505955813151,0.0006061473000606,84.95602729802204,0.0110205431691258,7.765715113112588,original,Fe71.81745164C0.0473115Mn0.0103025Si0.06061473Cr8.66210489Ni9.69235524Mo0.11802868N0.04050984Co7.84190558W0.70717184Al0.42110233Ti0.58114122,1525.0
5.720619116172062,6.700856535608645,0.9019563013901956,0.0058083115005808,86.78730208841274,-0.0229353156868043,7.645913737695421,original,Fe71.77913381C0.31690787Mn0.59382737Si0.58083115Cr17.79482704Ni6.47811681Mo0.01129672V0.01069689Nb0.0058483Co0.00921732Al2.41929671,1362.9
5.4276495489,6.421286637050311,0.805157306,0.0002019954999999,86.625955799794,0.0195599165406272,7.747530264547928,original,Fe71.89841105C0.09449791Mn0.01029977Si0.02019955Cr5.56987691Ni10.79976133Mo3.01993326V0.01109975Nb0.00610986Co5.96986807Al1.48996707Ti1.10997547,1071.4
5.43920490348784,6.419911128931198,0.8115642553623129,0.0002029297000405,85.55505736671103,0.0166966390939147,7.755233091270001,original,Fe71.97507503C0.09476718Mn0.0103964Si0.02029297Cr5.58806485Ni10.89622664Mo3.02895107V0.54781029Nb0.00612788Co6.08789176Al0.86470055Ti0.87969536,1136.8
5.8292282457,6.76028050748038,0.9304845988,0.0061867161,84.027952315532,-0.0268124074645536,7.651133060522631,original,Fe71.96180268C0.40678408Mn2.76853046Si0.61867161Cr18.29029151Ni4.10781957Mo0.01129401V0.01069432Nb0.0058469Co0.0092251Al1.80903976,1236.6
5.453569744745359,6.40856003409841,0.8180127381818013,0.0002029869000202,84.27053337948304,0.0133963370031392,7.759973335124873,original,Fe72.09534985C0.04759693Mn0.01039933Si0.02029869Cr5.59963882Ni10.899297Mo3.03980393V1.04993228Nb0.0061496Co6.10960593Al0.19098768Ti0.93093995,1040.4
5.267684202380304,6.302360190990155,0.75669987502701,0.0002038669000611,86.26062009274018,0.0228971590244446,7.81277612005083,original,Fe72.05294942C0.09543768Mn0.01039321Si0.02038669Cr0.01099282Ni14.29066819Mo2.9880488V0.48368415Nb0.12391908Co8.66434218Al1.01933437Ti0.23984338,1026.6
5.263644209099997,6.273643828091017,0.7522928070999998,0.0002038338999999,85.55107809903596,0.0223074373775237,7.814908067720849,original,Fe72.04130795C0.09542226Mn0.01039153Si0.02038339Cr0.01099105Ni14.58811506Mo2.86766371V0.29276149Nb0.00616498Co8.45311325Al0.76437726Ti0.84930807,1164.4
5.695272462769526,6.733120728695057,0.8933634868893361,0.0064717487006471,85.93349838847294,-0.0288766876978714,7.734496096375605,original,Fe72.11948669C0.18905108Mn0.45512297Si0.64717487Cr13.10354058Ni0.00967261Mo3.64098379V0.011103N0.12203297Nb0.00611165Co9.63260273Al0.06311705,1219.7
5.259654964374035,6.298262112231803,0.7519674691248033,0.0002038672999796,86.47311039448867,0.0238868605921695,7.819146250090675,original,Fe72.05309344C0.19087574Mn0.01039323Si0.02038673Cr0.01099284Ni14.69043653Mo2.98805478V0.01129265Nb0.12291998Co8.55443107Al1.05931039Ti0.28781263,1019.7
5.475770592547578,6.589148525770015,0.8190215273819021,0.0118953644011895,84.67245064845127,-0.0351167713567807,7.817962403390608,original,Fe72.07191358C0.96962214Mn0.01009607Si1.18953644Cr8.74659145Ni2.45904171Mo0.75170706V0.3158769Nb0.00596767Co13.39478005Al0.06167596Ti0.02319096,1391.8
5.44270547414427,6.362932591552557,0.8068327014806832,0.0002029888000202,83.98970982854297,0.0150420074339762,7.76063572046865,original,Fe72.19600034C0.04749737Mn0.01039942Si0.02029888Cr5.48969587Ni10.89939617Mo2.96983547V0.01119938Nb0.00613966Co5.99966762Al0.18998947Ti2.15988034,1164.4
5.301175536169883,6.368264484349461,0.7635769237236424,0.0010006097998999,83.98581066770141,0.0278288773760301,7.857653722011035,original,Fe72.24402551C0.79748599Mn0.1641Si0.10006098Cr3.22196346Ni9.61585991Mo0.71043294V0.01110677Nb0.0060637Co13.10798801Al0.02091274,1547.3
5.717467581471747,6.698232883527068,0.9008505696900851,0.0058751096005875,87.30046449427407,-0.0227862605042619,7.65750548712298,original,Fe72.36293404C0.32027855Mn0.60052227Si0.58751096Cr15.81375322Ni6.55570149Mo1.29112289V0.0108094Nb0.00591514Co0.00932811Al2.44212392,1463.0
5.269480519799998,6.231160325931352,0.7688681118,0.0033903211,81.287285820616,-0.0028875026204837,7.808158884406002,original,Fe72.40685693C0.14001326Mn0.05100483Si0.33903211Cr0.01080102Ni15.70148693Mo0.01170111V4.40041672Nb0.00603057Co6.56062129Al0.2080197Ti0.16401553,1536.5
5.286052779471396,6.572812577436062,0.7266816690273319,0.0899780649910022,86.85797896095221,-0.5077167320097984,7.93118531964423,original,Fe72.56295562C1.55134595Mn0.06775879Si8.9978065Cr0.01020886Ni16.7145015Mo0.01110964V0.01040903Nb0.00572497Co0.00902783Al0.05915132,1250.5
5.454045074500001,6.387301085807548,0.8126778657000001,0.0002030251,84.43805634770601,0.0144168813893685,7.766525298509143,original,Fe72.70897956C0.04760588Mn0.01040128Si0.02030251Cr5.4906781Ni10.80133396Mo3.04037549V0.01120138Nb0.00615076Co6.11075468Al0.21202619Ti1.54019021,1123.1
5.857455884799998,6.770754067668963,0.9418930556,0.0098281808,83.41712724780139,-0.0868162941605618,7.704369663526089,original,Fe72.9864902C0.41392338Mn1.00981308Si0.98281808Cr18.59655778Ni3.94926899Mo1.5797076V0.010798N0.39392708Nb0.0059389Co0.00936827Al0.06138864,1016.4
5.484341059551567,6.540703743967222,0.8260051117173997,0.0002018316999798,84.6079853943832,0.0332233302462532,7.821463478908296,original,Fe73.0390854C0.89625253Mn0.01029142Si0.02018317Cr7.41381688Ni2.70774174Mo1.41881671V0.31174001Nb0.00609492Co13.68858372W0.40066584Al0.06304742Ti0.02368025,1371.1
5.808106633638378,6.7300959908127584,0.9311836784137631,0.0055316334988936,83.89222036230757,-0.0274199915831409,7.686926857962794,original,Fe73.22162235C0.41512259Mn0.50414888Si0.55316335Cr18.20537605Ni3.95116678Mo1.1703456V0.01090322Nb0.00597176Co1.90056124Al0.0616182,1117.3
5.695796853399998,6.682794430790513,0.8926076026,0.005329717,85.26255988232951,-0.0197743109630966,7.766614574024087,original,Fe73.19611329C0.47997451Mn0.55597048Si0.5329717Cr13.59927788Ni0.00980948Mo0.01199936V0.0112994N0.12299347Nb0.00619967Co9.52949398W1.87990018Al0.0639966,1232.0
5.295705208799999,6.3469335949674,0.7619125706000001,0.0009999094,83.845373334648,0.0279691847133303,7.869361674785716,original,Fe73.29335962C0.74993206Mn0.16398514Si0.09999094Cr2.12980704Ni9.6391267Mo0.58694682V0.01109899Nb0.00605945Co13.29879513Al0.02089811,1592.9
5.294540494099999,6.343028573958263,0.7618913763999999,0.0008022683,83.881884524334,0.0289494650262122,7.869734889486203,original,Fe73.42455317C0.75025088Mn0.06152057Si0.08022683Cr2.11070582Ni9.74325815Mo0.57519234V0.01110371Nb0.00606203Co13.20441556Al0.02090699Ti0.01180395,1629.9
5.467908991746792,6.403971811609758,0.8190137854819013,0.0002030586000203,84.570008688907,0.0137402649577598,7.77603907505028,original,Fe73.52121087C0.09512744Mn0.010403Si0.02030586Cr5.49158432Ni10.8031167Mo2.86082535V0.01120323Nb0.00615177Co6.01173439Al0.19005483Ti0.97828223,1047.3
5.692137617930788,6.699910241384139,0.8917450225108258,0.00439972679956,84.64872522877734,-0.0101611158380024,7.7560299477230545,original,Fe73.49543593C0.51396808Mn0.59296318Si0.43997268Cr12.79920517Ni0.00956941Mo2.26985904V0.01099932N0.08019502Nb0.00603962Co9.71939643Al0.06239613,1096.5
5.540053273654004,6.5691150685986335,0.8441350754844134,0.0001979986000197,83.53762813648977,0.0309614203379994,7.807143842582033,original,Fe73.49949285C1.10999234Mn0.01009993Si0.01979986Cr9.73993279Ni2.65998165Mo0.7539948V0.40399721Nb0.00598996Co11.69991927Al0.06189957Ti0.03489976,1615.8
5.538544012053854,6.566424869905961,0.8435116222843511,0.0001980283000198,83.61471482353947,0.0307970378399313,7.8077714989421265,original,Fe73.61052631C1.07015303Mn0.01010144Si0.01980283Cr9.64137872Ni2.66038043Mo0.75510798V0.32804691Nb0.00600086Co11.80168764Al0.06190885Ti0.03490499,1522.7
5.321582439167843,6.296737070326181,0.7723865852227614,0.0002039761999796,84.81615023580238,0.0210550341224698,7.822557085178007,original,Fe73.69139285C0.09558884Mn0.01049877Si0.02039762Cr0.01099872Ni12.69851681Mo2.98965081V0.5299381Nb0.00617928Co8.66898746Al0.42595025Ti0.8519005,1061.1
5.5432585390543245,6.5632411277714535,0.8458286975845826,0.0001990533000199,83.82619204819859,0.0285230976611348,7.798525339954987,original,Fe73.71974952C0.83622402Mn0.01020273Si0.01990533Cr9.77261808Ni2.6607128Mo0.75620259V0.31808522Nb0.00601161Co11.80316207Al0.06211664Ti0.03500938,1426.2
5.541166277899997,6.568008655903928,0.8442548124999997,0.0001979938999999,83.57445270257799,0.0309632769136102,7.809404368248471,original,Fe73.69772274C1.1099657Mn0.01009969Si0.01979939Cr9.63970213Ni2.65991781Mo0.75497667V0.31699021Nb0.00598981Co11.69963848Al0.06189809Ti0.02329928,1564.0
5.888931856522214,6.736461371079339,0.9495524820100896,0.0058616752988276,80.98593704869283,-0.0320137814117015,7.689993860179731,original,Fe74.02115525C0.45713065Mn3.00085765Si0.58616753Cr17.90511728Ni3.93112352Mo0.01140326V0.01080309Nb0.00591169Co0.00931266Al0.06101744,1130.4
5.350864180535086,6.367941945630833,0.780459486878046,0.0009996017000999,83.67153354322114,0.0237750039899665,7.855894116863839,original,Fe74.07048291C0.70172036Mn0.16393467Si0.09996017Cr3.20872132Ni9.63615999Mo0.58576657V0.01099562Nb0.00604759Co11.49541908Al0.02079171,1455.4
5.883788442600001,6.731236761513428,0.9515285428,0.0035388141,81.82469791404601,-0.019081594658244,7.6858871703900675,original,Fe74.37507691C0.41386132Mn2.16927308Si0.35388141Cr17.99397022Ni4.0086567Mo0.59779968V0.01079638Nb0.00593801Co0.00936686Al0.06137943,1028.7
5.6777181635,6.614964451769162,0.8920309379999998,0.0001969695999999,87.67300929142799,0.0101185163554378,7.671878832497557,original,Fe74.48852132C0.13797874Mn0.01009844Si0.01969696Cr13.39793538Ni7.93877663Mo1.28980124V0.01079834Nb0.00593908Co0.00936856Al2.67958708Ti0.01149823,1521.3
5.330366196199999,6.512136937611965,0.7485397286000001,0.0820194631999999,87.52470281767201,-0.4748443481071188,7.877634171370058,original,Fe74.71773052C0.08992134Mn0.09822331Si8.20194632Cr0.01040247Ni16.60394011Mo0.01120266V0.01060252Nb0.00581138Co0.00916217Al0.14003323Ti0.10102397,1801.8
5.346209489034621,6.355049439636605,0.7788334393778832,0.00120009530012,83.64429108031841,0.0230439482146002,7.866533099195128,original,Fe74.80593959C0.7040559Mn0.16401302Si0.12000953Cr2.18017311Ni9.67076786Mo0.71605685V0.01110088Nb0.00606048Co11.60092111Al0.02090166,1503.4
5.692156506100001,6.60422473045202,0.8965352604,0.0001971024,86.81509040147002,0.0080780793548171,7.681664905841628,original,Fe75.03897524C0.13807171Mn0.01010525Si0.01971024Cr13.30691161Ni7.8941002Mo1.28066518V0.01090566Nb0.0059631Co0.00940488Al2.18113288Ti0.10405405,1350.3
5.689357666531064,6.6029007783323,0.895730131410427,0.0003941585999605,86.63328853592066,0.0066666379106677,7.686805875205638,original,Fe75.03019966C0.18407409Mn0.01010407Si0.03941586Cr13.30535541Ni8.14327767Mo1.21048722V0.01090439Nb0.0059624Co0.00939378Al2.05082546,1308.0
5.6938060567,6.60458012614323,0.8968225255000001,0.0001969457,86.7572472753474,0.0049469454454895,7.684781996219863,original,Fe75.07931565C0.13796199Mn0.01009722Si0.01969457Cr13.29633686Ni7.83784067Mo1.27964746V0.010897N0.03948912Nb0.00595836Co0.00938741Al2.16940233Ti0.10397136,1357.9
5.694054576369406,6.606735108125803,0.8973221961897323,0.0001970555000197,86.86657377150468,0.0080898414154537,7.681961795735472,original,Fe75.1211466C0.13803886Mn0.01010284Si0.01970555Cr13.303745Ni7.84220758Mo1.28036042V0.01090307Nb0.00596168Co0.00939264Al2.20061947Ti0.05781628,1317.0
5.694368335230565,6.607063468986883,0.8972791147102723,0.0001970459999802,86.8109121346989,0.0048310857834504,7.685461700358961,original,Fe75.11753995C0.13803223Mn0.01010236Si0.0197046Cr13.30310628Ni7.87183807Mo1.28029895V0.01090255N0.03950923Nb0.00596139Co0.00939219Al2.17050681Ti0.0231054,1269.0
5.696754992430325,6.609375348853859,0.8981131584101887,0.0001970095999802,86.7932827776175,0.0046999353764505,7.685004090343703,original,Fe75.10364253C0.13800669Mn0.01010049Si0.01970096Cr13.40064993Ni7.82037929Mo1.28006208V0.01090053N0.03950192Nb0.00596029Co0.00939046Al2.15010428Ti0.01160056,1306.9
5.695712051330429,6.607886281111204,0.898028968610197,0.0001969691999803,86.77611391582639,0.0076080920926942,7.682878802848358,original,Fe75.08824118C0.13797839Mn0.01009842Si0.01969692Cr13.39790189Ni7.90876149Mo1.28979802V0.01089829Nb0.00595907Co0.00939853Al2.10966963Ti0.01159818,1285.0
5.6943580505,6.6097193053881,0.8974240197000001,0.0001970559,86.86135824445202,0.0084612628781274,7.683948132215059,original,Fe75.12129689C0.18405218Mn0.01010286Si0.01970559Cr13.30377162Ni7.83222043Mo1.29036582V0.01090309Nb0.00596169Co0.00939266Al2.20062388Ti0.01160329,1297.5
5.693814116999998,6.6071887228623725,0.8970888873999999,0.0001970041999999,86.78195665392401,0.0083983451124033,7.684112519417069,original,Fe75.10161468C0.18400396Mn0.01010022Si0.01970042Cr13.30028596Ni7.85016878Mo1.28002752V0.01090023Nb0.00596013Co0.0093902Al2.17004666Ti0.05780124,1344.0
5.693605876538722,6.604259054838726,0.8968256595793652,0.0001969684000393,86.6793946055819,0.0083091305621513,7.684348368658848,original,Fe75.08794838C0.18397047Mn0.01009838Si0.01969684Cr13.29786569Ni7.85873867Mo1.2697962V0.01089825Nb0.00595904Co0.00938849Al2.12965819Ti0.11598138,1348.6
5.349571474599998,6.349381018316721,0.7803555788999998,0.0011994834999999,83.665845403754,0.0216838884614466,7.86276487664496,original,Fe75.06767586C0.56275768Mn0.18492037Si0.11994835Cr2.1790617Ni9.66583789Mo0.58674735V0.01109522Nb0.00605739Co11.59500719Al0.020891,1463.3
5.69621055916962,6.606120540589872,0.8977779244897777,0.0001969579000196,86.74430119293231,0.0047869861560587,7.685807705951296,original,Fe75.18394823C0.13797054Mn0.01009784Si0.01969579Cr13.29716106Ni7.80833292Mo1.26972891V0.01089767N0.03949157Nb0.00595873Co0.009388Al2.14954107Ti0.05778766,1276.7
5.69548665423045,6.607608015031162,0.8979155176102084,0.0001969661999803,86.85242766743875,0.0079461702300397,7.682817628471057,original,Fe75.18709789C0.13797632Mn0.01009827Si0.01969662Cr13.29771811Ni7.83865489Mo1.27978039V0.01089813Nb0.00595898Co0.00939839Al2.17962598Ti0.02309604,1296.0
5.6984116286,6.608354131922647,0.8989288277,0.0001969692,86.731630876804,0.007513106961455,7.683526844819336,original,Fe75.18822552C0.13797839Mn0.01009842Si0.01969692Cr13.39790189Ni7.83877245Mo1.27979958V0.01089829Nb0.00595907Co0.00939853Al2.08967276Ti0.01159818,1277.7
5.696030329000001,6.604733294411753,0.8976740848000001,0.0001969132,86.62451186925001,0.0081099108406792,7.685302371982781,original,Fe75.16688147C0.18391897Mn0.01009555Si0.01969132Cr13.2941426Ni7.82655162Mo1.27943628V0.0108952Nb0.00595738Co0.00939586Al2.08907955Ti0.1039542,1391.2
5.695471266530453,6.608148068451189,0.8977955783102204,0.0001969179999803,86.7511824984029,0.0081514876971571,7.685337092098795,original,Fe75.16868473C0.18392338Mn0.01009579Si0.0196918Cr13.29446153Ni7.86672272Mo1.28946281V0.01089546Nb0.00595752Co0.00939609Al2.12911301Ti0.01159517,1312.0
5.697646754230237,6.606439869894216,0.8986356669101365,0.0001969267999803,86.73560059165642,0.007636696166312,7.684283639719359,original,Fe75.27202891C0.13794874Mn0.01009625Si0.01969268Cr13.29505956Ni7.83708774Mo1.26952824V0.01089595Nb0.00595779Co0.00939651Al2.10921622Ti0.02309142,1276.5
5.5642285567435765,6.560228598442917,0.8525465251147453,0.00019915059998,83.53977640996001,0.0293454511747962,7.814509975141408,original,Fe75.35696987C0.92970286Mn0.01020772Si0.01991506Cr8.80665783Ni2.00151314Mo0.75657197V0.31824059Nb0.00600454Co11.70885189Al0.06204691Ti0.02331763,1357.3
5.697239020299999,6.606484047707667,0.8983081939999998,0.0001968331999999,86.70829799044,0.0081955869617136,7.686582138997157,original,Fe75.33614508C0.18384417Mn0.01009145Si0.01968332Cr13.18882116Ni7.79339432Mo1.27891599V0.01089077Nb0.00595495Co0.00939204Al2.12819614Ti0.03467061,1294.9
5.863259068086324,6.725911585131901,0.9448392290944836,0.0049282820004928,82.65906848472243,-0.0561257477145234,7.733190163519184,original,Fe75.37372472C0.59879126Mn1.00964804Si0.4928282Cr16.4942501Ni3.95862003Mo1.58944592V0.0108962N0.39486235Nb0.00595792Co0.00939672Al0.06157853,1155.0
5.889529126511047,6.717174899521146,0.9495459615050452,0.0046863717995313,80.57752813656225,-0.0231548051449924,7.710980192548111,original,Fe75.34167048C0.6395049Mn2.9976792Si0.46863718Cr16.58715822Ni3.86700616Mo0.01139118V0.01079165Nb0.00590543Co0.0093028Al0.06095281,1153.4
5.709357066900001,6.600823890096321,0.9023812859,0.0001980902999999,85.89590070930201,0.0057457130273688,7.694444574779382,original,Fe75.53444371C0.1850844Mn0.01010461Si0.01980903Cr13.40611319Ni7.94362229Mo1.27057938V0.01090497Nb0.00598273Co0.0094243Al1.58072081Ti0.02321058,1280.2
5.768229205823176,6.7442243694663215,0.9119927998088004,0.0236005899976399,84.31802472587502,-0.1423033884648615,7.763828302874688,original,Fe75.50188755C0.5520138Mn0.54301358Si2.360059Cr12.80032001Ni1.880047Mo1.73004325V0.3800095N0.19700493Nb0.2440061Co3.75009375Al0.06150154,1074.9
5.680130932463976,6.535628284877717,0.8914133205217176,0.0021915515995616,84.23118425770377,-0.0111434447503967,7.718587801283181,original,Fe75.75363357C0.04653295Mn0.07125045Si0.21915516Cr12.10857287Ni9.8169504Mo1.19084312V0.01100779Nb0.00602427Co0.00948672Al0.49735213Ti0.26919059,1157.5
5.712156752771215,6.603071046970055,0.903116998390312,0.0007911290000791,85.90729228715072,0.0022932770361499,7.696130967428331,original,Fe75.71234868C0.18503018Mn0.01010165Si0.0791129Cr13.30216958Ni7.81127402Mo1.27020717V0.01090178Nb0.00597097Co0.00942154Al1.58025774Ti0.02320378,1280.8
5.811315468599999,6.755713329799255,0.9338172215,0.0001988992999999,82.843778678816,0.023481603819728,7.773361747805745,original,Fe75.66167736C1.85905839Mn0.16291748Si0.01988993Cr13.09336821Ni0.00952518Mo3.40827371V1.04946844Nb0.00601695Co4.66763584Al0.06216851,1667.4
5.685963370668596,6.52845461364581,0.8937732299893772,0.0002029948000202,85.00482050361646,0.00275308769273,7.723137967716004,original,Fe75.79805199C0.14199635Mn0.01039973Si0.02029948Cr12.2996839Ni9.31976048Mo0.01189969V0.01119971Nb0.00611984Co0.00964975W1.23996813Al0.82197888Ti0.30899206,1199.0
5.71080394262892,6.600357211754101,0.9028253383097172,0.0001979682999802,85.98503819374949,0.0061815046001127,7.695362456478774,original,Fe75.78788152C0.18497042Mn0.01009839Si0.01979683Cr13.19788966Ni7.79875298Mo1.26979696V0.01089826Nb0.00596905Co0.00941849Al1.66973301Ti0.03479444,1305.4
5.3366248525,6.130933370709375,0.7711793183,0.0002018417,82.127671853486,0.0058959053653859,7.810979626106494,original,Fe75.84053344C0.04716302Mn0.01029193Si0.02018417Cr0.01089146Ni20.28409524Mo1.23902848V0.0110913Nb0.00609522Co0.00960247Al0.27278611Ti2.24823716,1661.2
5.350229837935022,6.439337979165221,0.7612372413761238,0.0639882773063988,86.32434541459845,-0.3702262623654528,7.870569332155536,original,Fe75.98607935C0.04539168Mn0.09918183Si6.39882773Cr0.01049808Ni17.19684954Mo0.01139791V0.01069804Nb0.00586892Co0.00924831Al0.1009815Ti0.1249771,1474.4
5.677303350400001,6.536880662184038,0.8918043117000002,0.0002000969,84.871949491508,0.0015199855891273,7.719036605656294,original,Fe76.03681703C0.04682267Mn0.01020494Si0.02000969Cr11.30547411Ni9.86477652Mo1.81087683V0.01100533Nb0.00605293Co0.00953462Al0.74936284Ti0.12906249,1091.4
5.686182143099999,6.529297657324577,0.8911144444,0.0019898311,83.703727326582,-0.0086322296636054,7.727889374881334,original,Fe76.19353117C0.0929921Mn0.75193616Si0.19898311Cr10.99906618Ni9.70917569Mo1.14990237V0.01099907Nb0.00600949Co0.0094792Al0.62094728Ti0.25697818,1145.8
5.671086986832892,6.524110615280531,0.889649752511035,0.0003979867999602,84.55578181382842,0.0003095740765543,7.722597259636687,original,Fe76.29747455C0.04659846Mn0.05089832Si0.03979868Cr11.39962267Ni10.0996657Mo1.19996028V0.01099964Nb0.0060198Co0.00948969Al0.74597531Ti0.09349691,1194.0
5.776135594955227,6.668863146372141,0.9200451777840092,0.0061480640012296,84.68316319975463,-0.0237975580467324,7.758097746314305,original,Fe76.27598069C0.47884921Mn0.52383504Si0.6148064Cr13.29581315Ni1.95938299Mo0.01199622V0.01129644Nb0.00618805Co4.87846377W1.87940817Al0.06397985,1235.9
5.666908479066691,6.535898641959596,0.885077889488508,0.0081426578008142,84.50815016195084,-0.0459450876464414,7.731758431080714,original,Fe76.32491245Mn0.1020333Si0.81426578Cr10.90355892Ni9.88322588Mo1.16037875V0.01090356Nb0.00600196Co0.00946309Al0.5171688Ti0.2680875,1221.6
5.600374221639962,6.4760157103538205,0.8650765413134922,0.0019988334998001,85.54972567991504,-0.0055554205260317,7.736969792883958,original,Fe76.35543897C0.04667276Mn0.0510702Si0.19988335Cr8.30515311Ni11.69317586Mo1.7789618V0.01099358Nb0.00603648Co0.00951445Al1.30923593Ti0.23386352,1506.8
5.3633332011000014,6.43936477587987,0.7665641581000002,0.0618072129,86.12210083078402,-0.3574556070405956,7.874134180062863,original,Fe76.50892859C0.09091061Mn0.10901272Si6.18072129Cr0.01050123Ni17.00198413Mo0.01140133V0.01070125Nb0.00587069Co0.00926108Al0.06070708,1419.4
5.677477476200001,6.5204622575530005,0.8907115355999999,0.0019900631,84.221689593602,-0.0101104145650392,7.725755078559728,original,Fe76.50242513Mn0.07130226Si0.19900631Cr11.20035505Ni9.92031447Mo1.28004058V0.01100035Nb0.00603019Co0.0095003Al0.51901645Ti0.28100891,1224.7
5.674154062867417,6.529411809761642,0.8882212765888222,0.005970209600597,84.23032225317904,-0.0337655960088545,7.731879993505409,original,Fe76.50268524Mn0.11200393Si0.59702096Cr11.00038611Ni9.9003475Mo1.19004177V0.01100039Nb0.00601021Co0.00948033Al0.41401453Ti0.25700902,1173.8
5.6665470020666575,6.5122045402409485,0.8872810992887282,0.0009994272000999,84.44032405436208,-0.0034860426306919,7.732027250071446,original,Fe76.55612568C0.04677319Mn0.08185309Si0.09994272Cr10.19415773Ni10.29410045Mo1.87892319V0.0109937Nb0.00605653Co0.00954453Al0.56267753Ti0.25885165,1267.8
5.691366752530864,6.541093508628656,0.8955220403104478,0.0001989888999801,84.71455147902455,0.003483707301279,7.719312034848435,original,Fe76.5957183C0.13999217Mn0.01019943Si0.01989889Cr11.49935719Ni8.99949693Mo1.42992007V0.01099939Nb0.00600966Co0.00947947Al0.95194679Ti0.32698172,1182.0
5.700901193,6.527307730969016,0.8988854155999999,0.0003986474999999,83.719940774408,-0.0020548969597251,7.721298906321643,original,Fe76.53232247Mn0.05095494Si0.03986475Cr12.08930942Ni9.44165075Mo1.19893978V0.01099028Nb0.00602467Co0.00949161Al0.26976145Ti0.35068988,1172.0
5.681788550231821,6.520387162899848,0.8913404251108661,0.001589483299841,84.0520366206648,-0.0072455047441022,7.7258635514748,original,Fe76.57510543Mn0.36588105Si0.15894833Cr10.99642506Ni9.80681181Mo1.17961651V0.01099643Nb0.00601804Co0.00948692Al0.62179785Ti0.26891258,1178.9
5.682721336068272,6.520008861998795,0.8914169671891417,0.001590119100159,83.9819365859002,-0.0072280220955138,7.726754732689729,original,Fe76.60573777Mn0.44803356Si0.15901191Cr10.90081647Ni9.81073482Mo1.17008764V0.01100082Nb0.00602045Co0.00949071Al0.62204659Ti0.25701925,1163.0
5.676556299400002,6.525246991894693,0.8896652864000001,0.0035778894,84.246368830274,-0.0187442532561675,7.730410303408417,original,Fe76.65478134C0.04647259Mn0.11193397Si0.35778894Cr10.99351493Ni9.80421649Mo1.18929843V0.01099351Nb0.00600646Co0.00947441Al0.55867044Ti0.25684849,1175.4
5.677770584432224,6.511543726750467,0.8912536621108748,0.0005979847999402,84.03628651053039,-0.0016888338810007,7.730020987953151,original,Fe76.79804933C0.04659882Mn0.03059922Si0.05979848Cr10.99972061Ni9.99974601Mo1.27996749V0.01099972Nb0.00602985Co0.00950976Al0.47798786Ti0.28099286,1340.8
5.681728460031827,6.521372899969432,0.8921910776107811,0.001189867799881,84.22013828521803,-0.0044996897596589,7.727327480275249,original,Fe76.79146847C0.04659482Mn0.12198645Si0.11898678Cr11.09876693Ni9.71892023Mo1.18986781V0.01099878Nb0.00601933Co0.00948895Al0.64192868Ti0.24497278,1258.8
5.611303150338868,6.470283043031264,0.8687821683131216,0.0017989639998201,84.98424227551757,-0.005927527623236,7.744026530672214,original,Fe76.75579634C0.04677306Mn0.05117053Si0.1798964Cr8.26524005Ni11.69326585Mo1.78896973V0.01099367Nb0.00604652Co0.00953451Al0.95744861Ti0.23486474,1414.5
5.681771704768177,6.519714968419272,0.8912987690891301,0.0019886358001988,83.86662902877266,-0.0092571139765572,7.732520814422307,original,Fe76.74735132C0.09303618Mn0.24383273Si0.19886358Cr10.99245917Ni9.80327495Mo1.12922535V0.01099246Nb0.00601587Co0.0094735Al0.49665929Ti0.26881559,1167.2
5.6844444959315545,6.517911190387292,0.8933629168106636,0.0003979036999602,84.31021061999496,0.0001555362682421,7.722437743555848,original,Fe76.88138702Mn0.05088768Si0.03979037Cr11.19728914Ni9.52769335Mo1.18971197V0.01099734Nb0.00601854Co0.0094877Al0.72482452Ti0.36191238,1282.2
5.417337184499998,6.174020992422465,0.8050744515999997,0.0002010503999999,80.56983716319597,0.0056239693909548,7.793765534517205,original,Fe77.01930104C0.04701178Mn0.01030258Si0.02010504Cr0.01090273Ni16.80421114Mo1.24031082V2.22055647Nb0.00607152Co0.0095724Al0.25106292Ti2.36059156,1998.6
5.6900591241,6.523829444704209,0.8933261221,0.0019901693999999,83.791691644356,-0.0087622806372117,7.733777739715881,original,Fe77.00655326C0.09300791Mn0.48804153Si0.19901694Cr10.70091065Ni9.52081022Mo1.12009532V0.01100094Nb0.00601051Co0.00948081Al0.60005106Ti0.24502085,1188.6
5.682095867800002,6.519679954507097,0.8931235877,0.0003977526,84.4174090589,-4.549780132848526e-05,7.724792527381914,original,Fe76.95212808Mn0.05086835Si0.03977526Cr11.09309898Ni9.71395695Mo1.19925394V0.01099316Nb0.00601626Co0.0094841Al0.72554864Ti0.19887628,1243.0
5.678683487667868,6.509433839858302,0.8912221409891222,0.0013992650001399,84.0030017305303,-0.0067682750127512,7.732402601719178,original,Fe77.05952063Mn0.12193595Si0.1399265Cr10.69438224Ni9.99474976Mo1.22935422V0.01099422Nb0.00602683Co0.00949501Al0.47674956Ti0.25686507,1150.6
5.683805404599999,6.650299056959128,0.8917024112999998,0.0002009507999999,83.000737469178,0.031555441425111,7.832145142380495,original,Fe77.18110607C1.68958639Mn0.22594469Si0.02009508Cr7.3182085Ni0.00960765Mo3.37917278V1.05974058Nb0.00606851Co9.0477851Al0.06268465,1846.5
5.700927891429908,6.530568692702487,0.8984808632101519,0.0025902841997409,83.68882962079313,-0.0144175595752767,7.738217715962279,original,Fe77.30848074C0.09331024Mn0.06120671Si0.25902842Cr11.20122877Ni9.45103678Mo1.26013824V0.01100121Nb0.00603066Co0.00950104Al0.18702052Ti0.15201668,1005.9
5.624496716675101,6.467118031073271,0.8727318942254537,0.00219987219956,84.22393664086123,-0.0092564638953223,7.757529428417598,original,Fe77.29550913C0.14099181Mn0.05119703Si0.21998722Cr8.11952826Ni11.59932608Mo1.78989601V0.01099936Nb0.00605965Co0.00954945Al0.52196967Ti0.23498635,1218.8
5.695584777400001,6.514862821615515,0.8978649235000001,0.0005991225,83.65752309581002,-0.0037176126500356,7.735695986610595,original,Fe77.41582379Mn0.05111045Si0.05991225Cr11.1022693Ni9.85201375Mo1.20024533V0.01100225Nb0.00604123Co0.00952195Al0.18703823Ti0.10502147,1032.1
5.6436062881,6.470465327273975,0.8799563870000001,0.0020115217,83.829660307686,-0.0109217156935054,7.760298036940004,original,Fe77.75882455C0.04703558Mn0.07195443Si0.20115217Cr8.36632913Ni11.50870634Mo1.78134759V0.0111084Nb0.0060746Co0.00958725Al0.16712643Ti0.07075353,1010.8
5.718728073256254,6.534778291797161,0.904679676619064,0.0001989296999602,84.21828042444635,0.0026257136964643,7.727520219625612,original,Fe77.67255829C0.13995056Mn0.0101964Si0.01989297Cr12.19569126Ni8.23708984Mo0.01169587V0.01099612Nb0.00602787Co0.00949664W0.56080187Al0.80971393Ti0.3158884,1194.0
5.690955143069096,6.555846185041727,0.8949280582894928,0.0023811839002381,86.26823659610481,-0.0059332609782464,7.7191029329155905,original,Fe77.8387014C0.04652313Mn0.08134044Si0.23811839Cr9.66480534Ni8.08401937Mo1.89094018V0.01100547Nb0.00601299Co0.00947471Al1.86092525Ti0.26813332,1462.7
5.638584871699999,6.5048611913718855,0.8776435790000001,0.0015906567999999,86.189986594158,-0.0002353369252356,7.73476861538149,original,Fe77.83213689C0.09313846Mn0.06112524Si0.15906568Cr7.96328804Ni9.81405222Mo1.8907807V0.01100454Nb0.00602249Co0.00949392Al1.8907807Ti0.26911112,1555.8
5.713719422728626,6.534042045283754,0.9028765665097124,0.001589975999841,84.01309654444067,-0.0078486312061689,7.72952875980764,original,Fe77.79882524Mn0.12199816Si0.1589976Cr11.19983088Ni8.75986773Mo1.14998264V0.01099983Nb0.00601991Co0.00948986Al0.53899186Ti0.2449963,1207.8
5.430839585599999,6.204402756388904,0.8076831961,0.0002020024999999,81.779888081126,0.0046162844548169,7.812835975104792,original,Fe77.90097376C0.09460118Mn0.01030013Si0.02020025Cr0.01090014Ni17.30021625Mo1.840023V1.0000125Nb0.00611008Co0.00964012Al0.14700184Ti1.66002075,1730.2
5.6845216397,6.490702740039091,0.8931375863,0.000197945,83.12414311974801,0.0013326031857654,7.739645523879314,original,Fe77.87836539C0.1389614Mn0.01009719Si0.0197945Cr11.39683396Ni9.72729776Mo0.01159678V0.01089697Nb0.00596834Co0.00940739Al0.43188002Ti0.3589003,1125.0
5.408962781700001,6.148127910884272,0.7926368889000001,0.0002010642,81.275960831578,0.0072875260900927,7.814865790149233,original,Fe77.92488141C0.14104504Mn0.01030329Si0.02010642Cr0.01090348Ni17.40555759Mo1.30041522V0.01110355Nb0.00608194Co0.00959306Al0.20906676Ti2.95094224,2006.0
5.4084568444,6.148467296668795,0.7924704170000001,0.000201022,81.30866646182602,0.0073784053834548,7.814481637592452,original,Fe77.9085154C0.14101541Mn0.01030113Si0.0201022Cr0.01090119Ni17.40190203Mo1.30014211V0.01110121Nb0.00608066Co0.00959105Al0.23002514Ti2.95032247,2005.5
5.395628463000001,6.401498100021911,0.7811749881000002,0.0504121897,85.397500568788,-0.2912051332527344,7.869394407809493,original,Fe78.01886496C0.04571105Mn0.05991449Si5.04121897Cr0.01060256Ni16.60401485Mo0.01140276V0.01080261Nb0.00591143Co0.00931225Al0.10202467Ti0.0802194,1309.1
5.693928798430608,6.509637234636476,0.8962015282103799,0.001589824999841,83.68733415983526,-0.0077689945539355,7.740965283583619,original,Fe77.99141315C0.04649488Mn0.12198657Si0.1589825Cr10.49884408Ni9.52895086Mo0.9908909V0.01099879Nb0.00601934Co0.00948896Al0.41395442Ti0.22197556,1087.0
5.650729471765072,6.501156823033822,0.881860378888186,0.0020006354002,85.49862366568983,-0.0053834142210738,7.739969551462533,original,Fe78.02478067C0.04671484Mn0.0510162Si0.20006354Cr8.30263692Ni9.93315477Mo1.79056868V0.01100349Nb0.00603192Co0.00951302Al1.3904416Ti0.23407434,1475.8
5.438721182743872,6.215900038541939,0.8120333456812034,0.0002030345000203,81.99399505437343,0.0034534847365414,7.814358176683927,original,Fe78.11327926C0.04750808Mn0.01040177Si0.02030345Cr0.01100187Ni17.3029415Mo1.84031285V1.12019043Nb0.00613104Co0.00967164W0.10201734Al0.10601802Ti1.31022274,1688.1
5.428857017957116,6.164898735420247,0.8165814446183419,0.0002010126999798,80.05867445263414,0.0046849135189001,7.8049877068251075,original,Fe78.10492061C0.14100888Mn0.01030065Si0.02010127Cr0.01090069Ni16.70105217Mo0.01180074V2.00012601Nb1.52009577Co0.0096006Al0.21001323Ti1.26007939,1730.2
5.809513567700002,6.730611044220792,0.9334024475,0.000202885,83.56260677715403,0.024151107948979,7.808245021532899,original,Fe78.15570135C1.80897467Mn0.18689407Si0.0202885Cr8.15537753Ni0.00972449Mo5.75673708V1.0793882Nb0.00614652Co4.75730356Al0.06346403,1577.8
5.812233846800001,6.715392092664725,0.9340497647,0.0002000963,82.44583268992602,0.0240623951387578,7.804046623236587,original,Fe78.3376961C1.87090028Mn0.18408858Si0.02000963Cr10.40500689Ni0.0095546Mo3.41164168V1.06051032Nb0.0060329Co4.63222903Al0.06232999,1798.3
5.398300315599998,6.358674717801526,0.7856122994999999,0.0397113176999999,84.66263442242199,-0.2285952036943275,7.867889148033387,original,Fe78.42235037C0.0919262Mn0.10002851Si3.97113177Cr0.01060302Ni17.30493191Mo0.01150328V0.01080308Nb0.00594169Co0.00936267Al0.0614175,1298.8
5.662750216766275,6.495708503457838,0.8859300349885931,0.00180091200018,84.97138101527514,-0.0055689828074028,7.747249913724442,original,Fe78.53977254C0.04672366Mn0.05112589Si0.1800912Cr8.20415458Ni9.85499057Mo1.78090185V0.01100557Nb0.00604306Co0.00952482Al1.08054719Ti0.23511906,1383.5
5.422065721957793,6.147183060354713,0.80589867621941,0.0001989040999801,79.74730180353126,0.0058571980200416,7.80779209427451,original,Fe78.46217339C0.09305514Mn0.01019508Si0.01989041Cr0.0107948Ni16.69195281Mo0.01169436V2.0889929Nb0.0060171Co0.00948543Al0.18690989Ti2.4088387,1730.2
5.588298046299999,6.420252093426171,0.8613128352,0.0011997635,84.79945608972201,-0.0014108833535357,7.769099923788484,original,Fe78.58451099C0.04689076Mn0.05118991Si0.11997635Cr5.75886493Ni12.39755644Mo1.71966105V0.01099783Nb0.00605881Co0.00954812Al1.05979112Ti0.23495369,1404.2
5.4339238905,6.200409482465229,0.805465811,0.0002021691,82.36512029276999,0.0043946809022092,7.821221666397851,original,Fe78.6657882C0.04733959Mn0.03102595Si0.02021691Cr0.01090912Ni17.5146475Mo1.82152334V0.01120937Nb0.00612512Co0.00965808Al0.19015903Ti1.67139779,1641.2
5.434273189643427,6.204661277399887,0.8061835991806183,0.0002031498000203,82.47626063222165,0.0041418808281513,7.822927483833464,original,Fe78.75806832C0.04743497Mn0.02071527Si0.02031498Cr0.01090804Ni17.61298605Mo1.8113355V0.01120826Nb0.00612452Co0.00965712Al0.19014019Ti1.50110677,1599.4
5.459120264254089,6.371104441677441,0.8153879703184612,0.0002020678999797,82.76988905323502,0.0265039539005458,7.89540202312815,original,Fe78.72645209C1.37046047Mn0.01030346Si0.02020679Cr1.11037309Ni10.10339474Mo1.18039661V0.11103731Nb0.00610205Co6.89231582W0.39413243Al0.06302118Ti0.01180397,1683.0
5.435300462387058,6.197838984514123,0.8061930225612385,0.0002028507000405,82.30927940094182,0.0035448894925258,7.821169636841124,original,Fe78.74205372Mn0.01039235Si0.02028507Cr0.01089198Ni17.58705768Mo1.83864694V0.01119176Nb0.00612549Co0.0096529Al0.10492279Ti1.6587793,1716.3
5.4137084773,6.163638190716594,0.7984511666,0.0002038964,82.22420429246402,0.0054625908575237,7.836813260833723,original,Fe78.85994703C0.14292741Mn0.01039472Si0.02038964Cr0.01099442Ni18.09081168Mo0.01189396V0.01119431Nb0.00616687Co0.00971507W0.93452535Al0.21189238Ti1.67914716,1600.0
5.675611226600002,6.483733794777232,0.8902487805000002,0.0016092012,84.06107095598601,-0.0076276366673329,7.756314515306361,original,Fe78.86085347Mn0.07186433Si0.16092012Cr8.13596131Ni10.09498885Mo1.93903746V0.01109449Nb0.00606699Co0.00956525Al0.43878219Ti0.27086554,1263.6
5.694717927061056,6.498197268201418,0.8971362306205729,0.0020105681995978,83.7310227944278,-0.0111632311768616,7.761904756540945,original,Fe79.22238825C0.04701329Mn0.04111162Si0.20105682Cr8.6224367Ni9.80277026Mo1.81051165V0.01110314Nb0.00607172Co0.00957271Al0.16704721Ti0.05891665,1061.7
5.734219994626579,6.540165902439616,0.909450603309055,0.0024006891997599,84.17871313291613,-0.01198830173061,7.745762528056468,original,Fe79.32277357C0.04681344Mn0.08192352Si0.24006892Cr9.6227627Ni8.00229746Mo1.90054565V0.01100316Nb0.00605174Co0.00954274Al0.52114962Ti0.23506749,1169.2
5.696880442100001,6.491450100029264,0.8979254993000002,0.0010095915,83.56846779278001,-0.0053840112094603,7.762916528290256,original,Fe79.36788775C0.04698099Mn0.06167505Si0.10095915Cr8.46657442Ni9.80603248Mo1.87923966V0.01109551Nb0.00607754Co0.00957613Al0.12594904Ti0.11795228,1036.9
5.738158946773815,6.5316189066792605,0.91090128679109,0.00080066040008,83.67060145081707,-0.0026142278769734,7.751836964598959,original,Fe79.46629834C0.14094023Mn0.0716696Si0.08006604Cr9.62591765Ni8.09656625Mo1.90919031V0.01099534Nb0.00605743Co0.00954595Al0.31286731Ti0.26988554,1150.6
5.428830743299997,6.158809003824301,0.8023423018999999,0.0002010224999999,81.35712070793998,0.0049525541139376,7.827223517666245,original,Fe79.60890028C0.04690524Mn0.01030115Si0.02010225Cr0.01080121Ni17.40194554Mo0.58706563V0.01110124Nb0.00606068Co0.00956107Al0.16701867Ti2.12023704,1737.2
5.620511167337948,6.430303173692442,0.8707116420129289,0.003809518499619,83.85923548426008,-0.0187777354894997,7.787819593932032,original,Fe79.68992719C0.09388813Mn0.21497283Si0.38095185Cr5.39931753Ni11.79850867Mo1.74977883V0.0110986Nb0.00606923Co0.00956879Al0.48093921Ti0.16497915,1194.0
5.608869833800001,6.424079191392512,0.8681335578000002,0.0010003941,84.85829501674202,0.0003978982771565,7.775644070306109,original,Fe79.83144561C0.04691848Mn0.08203231Si0.10003941Cr5.04198604Ni11.60457104Mo1.84072506V0.01110437Nb0.00606239Co0.00955376Al1.19046893Ti0.2350926,1390.4
5.500579727850058,6.248271785889114,0.8246079343824608,0.00040081160004,80.2919172416032,0.0009593547503971,7.843764626869328,original,Fe79.86246464C0.04677801Mn2.55879737Si0.04008116Cr0.01079493Ni17.29187282Mo0.0116945V0.01099483Nb0.00604716Co0.00954551Al0.10395114Ti0.04697792,1471.1
5.613708347299999,6.423682988057022,0.8694157079,0.0024103635,84.41054870449801,-0.0094313421013634,7.781661233737206,original,Fe79.91205074C0.04690707Mn0.05130774Si0.24103635Cr5.20078428Ni11.70176463Mo1.76026545V0.01110167Nb0.00606091Co0.00956144Al0.83512594Ti0.22403378,1272.6
5.447320537900002,6.169758064383652,0.8081036971000003,0.0002010624,81.36409203989002,0.0050645534444203,7.825654468419923,original,Fe79.92482465C0.0470146Mn0.0103032Si0.02010624Cr0.01080336Ni16.70518863Mo0.84726316V0.01110345Nb0.00607189Co0.00957297Al0.16705189Ti2.24069596,1392.4
5.455846601554415,6.182682348038007,0.8112472584188752,0.0002010156999798,81.55635433978438,0.0048213551710072,7.824852414551969,original,Fe79.90624068C0.04710368Mn0.0103008Si0.02010157Cr0.01090085Ni16.50128875Mo1.18009217V0.01110087Nb0.00609048Co0.00960075Al0.14701148Ti2.15016793,1874.6
5.434668267656533,6.151579465225907,0.8032655289196735,0.0002000335999799,81.00360979706163,0.0057570571565861,7.82876358574835,original,Fe79.91343345C0.09361574Mn0.01020171Si0.02000336Cr0.01080182Ni17.00285818Mo0.37506305V0.01100185Nb0.00605102Co0.0095416Al0.16702808Ti2.38040015,1730.2
5.613156526061314,6.41953008688135,0.86980034498698,0.0006018704000601,84.54825471619087,0.0017884229233565,7.7791731114883325,original,Fe79.98277171C0.04698988Mn0.06158673Si0.06018704Cr5.05891031Ni11.69748036Mo1.85959944V0.01109761Nb0.00606869Co0.00956794Al0.98178852Ti0.22395176,1390.4
5.625088129400001,6.428298211622857,0.8727928637000001,0.0036112047,83.98625270678403,-0.0178939817400893,7.787636877949541,original,Fe80.12673028C0.04691565Mn0.10303437Si0.36112047Cr5.281762Ni11.60387105Mo1.75058399V0.0111037Nb0.00607203Co0.00957319Al0.5221742Ti0.17705907,1230.6
5.622353035837764,6.417319681865987,0.8729227298127076,0.0006027555999397,84.0319014500948,0.0002660778379521,7.782138986100295,original,Fe80.06753262C0.04698095Mn0.02049169Si0.06027556Cr5.42779903Ni11.69525757Mo1.75928661V0.0110955Nb0.00606754Co0.00957612Al0.64773734Ti0.24789948,1309.8
5.432530712499998,6.149667405182792,0.8028577494999997,0.0001999320999999,81.01501502220798,0.0058075579748687,7.830332213882762,original,Fe80.07280727C0.09336829Mn0.01019654Si0.01999321Cr0.01079633Ni17.09419481Mo0.17494059V0.01099627Nb0.00603795Co0.00951677Al0.20792939Ti2.28922258,1674.6
5.619744823738024,6.419605804075446,0.8715483179128451,0.0008027748999197,84.18023636205999,0.0002910316316101,7.783355721410236,original,Fe80.07754626C0.09387368Mn0.08207699Si0.08027749Cr5.12856195Ni11.59674827Mo1.84948141V0.01109689Nb0.0060683Co0.00956732Al0.79377742Ti0.27092403,1243.6
5.622269083162228,6.431628869012357,0.8725599006872561,0.0011999689001199,84.8238947431464,-0.0007476216446622,7.774963930240413,original,Fe80.19792287C0.04679879Mn0.05119867Si0.11999689Cr5.25986377Ni11.09971252Mo1.72995519V0.01099972Nb0.00604984Co0.00953975Al1.20996866Ti0.25799332,1437.3
5.622318788762232,6.418650325239215,0.872380234987238,0.002210761600221,83.95798336836779,-0.0095291983046054,7.787202826682384,original,Fe80.22763842C0.0470162Mn0.03081061Si0.22107616Cr5.18178512Ni11.70403204Mo1.78061342V0.01110383Nb0.00607209Co0.0095833Al0.54418747Ti0.23608133,1216.8
5.813495915818651,6.689832938656804,0.9349031822065096,0.0002009123999799,82.59909809174609,0.0233567339832144,7.8214101249690575,original,Fe80.16504804C1.73924169Mn0.18491938Si0.02009124Cr8.04649173Ni0.00961581Mo4.02824369V1.05953804Nb0.00607735Co4.67796041Al0.06277263,1784.5
5.626451202937354,6.4250205324205645,0.8742178715125781,0.00119977519988,84.32758450700122,-0.0029735918004519,7.778384987212903,original,Fe80.18497334Mn0.04099232Si0.11997752Cr5.42898261Ni11.39786404Mo1.74967211V0.01109792Nb0.00606886Co0.00956821Al0.8148473Ti0.23595578,1324.3
5.449575442100001,6.365989587498546,0.8037203960000002,0.036796795,84.38632488059001,-0.2119015315676968,7.868349737046365,original,Fe80.29300648C0.04599599Mn0.0401965Si3.6796795Cr0.01059908Ni15.69863265Mo0.011499V0.01079906Nb0.00593948Co0.00936918Al0.10199112Ti0.09229196,1188.5
5.625843520637416,6.415018514511295,0.873891809012611,0.0008053658999194,83.85804122329621,-0.0013278063202282,7.787036586255184,original,Fe80.33649687C0.04702136Mn0.08233741Si0.08053659Cr5.11232253Ni11.70531773Mo1.84083629V0.01110505Nb0.00608276Co0.00959436Al0.54424725Ti0.22410181,1212.6
5.812120534081214,6.678351220301193,0.9352424658935244,0.00020011380002,82.16747369401874,0.0227961132477467,7.819040512639318,original,Fe80.34570063C1.68095613Mn0.21512236Si0.02001138Cr8.34474649Ni0.00957545Mo3.34190087V1.27072279Nb0.00605344Co4.70267488Al0.06253557,1819.0
5.804903202219509,6.664231706499668,0.9339571117066042,0.0002010574999798,81.95031819069897,0.0236121596304118,7.8223674786238355,original,Fe80.32297237C1.74049778Mn0.23606752Si0.02010575Cr7.79222858Ni0.00960275Mo3.35095837V1.22034902Nb0.47313532Co4.77136461Al0.06271794,1340.1
5.6219792533621975,6.433932832500187,0.8726963429872696,0.0011996066001199,85.10562854325458,-0.0005252486455709,7.771556643124001,original,Fe80.27367826Mn0.05118322Si0.11996066Cr5.19829548Ni10.99639428Mo1.72943292V0.01099639Nb0.00604802Co0.00953687Al1.36955092Ti0.23492297,1451.7
5.813215417281321,6.676417719946526,0.9351646976935164,0.0002020137000202,82.66573986793857,0.0227517787531841,7.8247809860019615,original,Fe80.40545953C1.66011272Mn0.23801616Si0.02020137Cr7.82053101Ni0.00969066Mo3.43023291V1.14007741Nb0.00612042Co4.73032119W0.47603232Al0.06320429,1688.1
5.624326105800001,6.416608356066374,0.8734622795,0.0008036058,84.100025769478,-0.0005866360259364,7.786089095555705,original,Fe80.46052607C0.04697695Mn0.07186474Si0.08036058Cr4.95756782Ni11.59431183Mo1.83909774V0.01109456Nb0.00607702Co0.0095753Al0.71065135Ti0.21189604,1254.0
5.4892350405,6.23716723799477,0.8234150100999998,0.0004007175,80.86732677009998,0.000825163121853,7.84700799492193,original,Fe80.54320898C0.04676702Mn1.7587599Si0.04007175Cr0.01079239Ni17.3877399Mo0.01169176V0.01099225Nb0.00605573Co0.00954327Al0.10392672Ti0.07045033,1136.9
5.801166041900002,6.6313739596902,0.9313366281000002,0.0002090075,83.071010156284,0.0241723483092093,7.850482950620782,original,Fe80.6029017C1.76006336Mn0.18100652Si0.02090075Cr8.02028873Ni0.00999036Mo0.15300551V1.24004464Nb0.00631023Co5.01018037W2.93010548Al0.06520235,1681.2
5.628696670537129,6.413205241752687,0.874437937212556,0.0022106401997789,83.66384198640557,-0.0099622252330051,7.792454690660862,original,Fe80.72337749C0.04701362Mn0.05131486Si0.22106402Cr5.01145132Ni11.60336033Mo1.64047508V0.01110322Nb0.00607176Co0.00957277Al0.43912717Ti0.23606837,1167.2
5.805569525919443,6.674377078252865,0.9314622271068538,0.0002000562999799,81.86564638456143,0.0261829028712637,7.839639445430174,original,Fe80.82272735C2.01056537Mn0.21406019Si0.02000563Cr7.70216585Ni0.00955269Mo3.2809226V1.12031503Nb0.0060317Co4.75133608Al0.06231752,1736.3
5.491246317349124,6.196914594848757,0.8222573097822258,0.0002010180000201,81.35818285768983,0.0056894880674548,7.826873648852637,original,Fe81.00724205C0.0940084Mn0.01030092Si0.0201018Cr0.01090097Ni15.10135006Mo1.1801055V0.01110099Nb0.00608054Co0.00958086Al0.20901869Ti2.34020921,1723.2
5.811271033999998,6.670092728065269,0.9341945142,0.0001999538,81.990772575328,0.0242232874023362,7.833420022515493,original,Fe81.08125401C1.81957931Mn0.22494799Si0.01999538Cr7.54825484Ni0.00956779Mo3.36922104V1.18972494Nb0.0060486Co4.66892055Al0.06248555,1688.1
5.652390079165242,6.45679163241746,0.8820429802882045,0.00220089220022,85.11257840512128,-0.0051248475185175,7.776892582800753,original,Fe81.23293183C0.09343788Mn0.071529Si0.22008922Cr5.07205621Ni9.75395425Mo1.81073407V0.01100446Nb0.00604245Co0.00952386Al1.46059212Ti0.25810464,1420.0
5.817236863181725,6.677400180948313,0.934378994193438,0.00020000400002,82.34085164763408,0.0244640553992295,7.836996376705147,original,Fe81.3016179C1.87003721Mn0.14300285Si0.0200004Cr8.0001592Ni0.00957019Mo3.37006706V0.61701228Nb0.00604012Co4.60009154Al0.06240124,1805.2
5.663327067866331,6.453830194293364,0.8856750265885671,0.0019995203001999,84.54857758998484,-0.005616458814653,7.781633638169757,original,Fe81.38047682C0.09367753Mn0.0716828Si0.19995203Cr5.21874802Ni9.76765674Mo1.8795491V0.01099736Nb0.00604855Co0.00953771Al1.07974097Ti0.28193236,1304.3
5.807547430219244,6.656351764787569,0.933361606106664,0.0002010433999798,82.12881922622512,0.0234829790534247,7.83393950846138,original,Fe81.4175862C1.69036512Mn0.23605099Si0.02010434Cr7.10153393Ni0.00960207Mo3.38073024V0.95120546Nb0.2490538Co4.88105431Al0.06271355,1653.6
5.499482461650051,6.1905280521706345,0.8245715523175428,0.00019999539998,81.0973351235423,0.0060271294214901,7.828650586406142,original,Fe81.59811508C0.09369784Mn0.01019976Si0.01999954Cr0.01079975Ni14.69966044Mo0.82098104V0.01099975Nb0.00605986Co0.00954978Al0.24999423Ti2.46994294,1792.2
5.823181419782317,6.675702325883762,0.9346519694934652,0.00020008340002,82.66043170105006,0.0237403332323284,7.840177869274791,original,Fe81.83410027C1.78074204Mn0.19408087Si0.02000834Cr7.99333082Ni0.00958399Mo3.37140486V0.0662276Nb0.00605252Co4.66194263Al0.06252605,1564.0
5.912851327508713,6.673487036413091,0.9660231439033976,0.0049264991995073,82.02587368830845,-0.0318848149897663,7.758958191353928,original,Fe81.84184319C0.50663998Mn0.68551287Si0.49264992Cr12.69098179Ni2.24840229Mo1.0192757V0.35874508N0.07904383Nb0.00595577Co0.00939333Al0.06155626,1021.0
5.819085013681908,6.657436978052073,0.937260913793726,0.0002010515000201,82.27988316277398,0.0212569171106745,7.828898958634634,original,Fe81.92100455C1.5003847Mn0.23606053Si0.02010515Cr7.16183629Ni0.00960246Mo3.38086685V1.0202616Nb0.00606155Co4.68120026Al0.06261605,1681.2
5.683461660968346,6.442808906105961,0.8927417613892742,0.001610638800161,83.65938271549396,-0.006250410629206,7.792352827239757,original,Fe82.23261345C0.04701865Mn0.06162444Si0.16106388Cr5.1220314Ni9.71385251Mo1.84073003V0.0111044Nb0.00607241Co0.0095738Al0.5232075Ti0.27110752,1172.0
5.8146298377,6.646316328544245,0.935187288,0.0001979993999999,81.48052772875401,0.0235268581948968,7.840054861349479,original,Fe82.29976133C1.7599949Mn0.18299947Si0.01979994Cr7.78997741Ni0.00948997Mo2.18999365V1.04999696Nb0.00599998Co4.62998657Al0.06199982,1722.5
5.698926284099999,6.446191440134229,0.8988033820999997,0.0010100151999999,83.13838485864599,-0.0055580324594777,7.794944664783501,original,Fe82.30123452Mn0.06180093Si0.10100152Cr5.61008415Ni9.8401476Mo1.89002835V0.01110017Nb0.00609009Co0.00961014Al0.06290094Ti0.10600159,1019.0
5.806818737400001,6.631844560981707,0.9348691834,0.000201017,81.74779544937401,0.0238466971019741,7.846035084821052,original,Fe82.50698834C1.74014739Mn0.17501482Si0.0201017Cr5.6504786Ni0.00963082Mo3.44029139V1.16009826Nb0.55404693Co4.68039643Al0.06280532,1860.3
5.950442013799999,6.686891576201604,0.9797866915,0.0001990582,81.129958982484,0.0160301223385233,7.839536115614228,original,Fe85.82508667C1.91055846Mn0.19405672Si0.01990582Cr7.53220166Ni0.00954279Mo3.41099703V1.01029531Nb0.00603176Co0.01900556Al0.06231822,1812.1
5.628017670600001,6.378625750189896,0.8711329995000001,0.0001980769,80.84979402903002,0.0190805368108888,7.912287550924836,original,Fe86.03338095C1.25048519Mn0.27410635Si0.01980769Cr0.4391704Ni7.86305086Mo0.28411023V0.07652969Nb0.00600233Co3.69143228Al0.06192403,1139.7
